Repository: ml-ME-gatech/modeling_tungsten

# Overview
This project is concerned with modeling material structural and thermal properties for tungsten and tungsten alloys. In particular the material ultimate tensile stress (UTS), $S_u$ the material uniform elongation $\varepsilon_u$, the material creep stress $S_t$, and the conductivity $k$. Empirical models are proposed for incorporating the effect of material recrystallization, a phase change process that depends upon time and temperature. The primary statistical methods used in the repository are techniques from linear regression (model selection, residual analysis, model adquecy checking) and bayesian statistics (MCMC sampling, hierarchical modeling).

## Highlights

### Material Recrystallization

#### Isothermal Recrystallization


The figure below shows predicted isothermal recrystallization phase fraction $X: (t,T) \to [0,1]$ as a function of time at two different isotherms, with the model calibrated to data from [A. Lopez (2015)](https://orbit.dtu.dk/en/publications/thermal-stability-of-warm-rolled-tungsten). The solid black lines shows the maximum likelihood predictions while the dotted black lines show 95\% confidence intervals based on sampling from the posterior predictive distribution. 
The parameter $\overline{k}$ developed [here](./recrystallization/model_inference/latent_variable_selection.ipynb) describes how quickly the rate of recrystalliation proceeds, smaller $\overline{k}$ means that recrystallization proceeds more quickly, while larger $\overline{k}$ means it is slower (which is desirable for engineering applications). The below figure compares posterior distributions of this parameter for tungstens processed using different routes obtained via sampling from a bayesian hierarcichal model:

### State Properties

#### Parametric Modeling

### Coupling Recystallization
The below plots demonstrate the modeled effect of material recrystallization (with $X= 1$) on material property state functions $S_u$ and $\varepsilon_u$.

## Summary
The listed material properties are dependent on their temperature. Further, the structural properties, $S_u$, $\varepsilon_u$ and $S_t$ are functions of recrystillization phase fraction $X$ which describes the fraction of material that is _recrystallized_. Material _recrystallization_ describes a solid state phase change of material and is a temperature and _time_ dependent process. Material recrystallization is characterized using the material phase fraction $X: (t,T) \to [0,1]$ where $t$ is the time and $T$ is the isothermal material temperature.

The aim of this directory is to obtain reasonable estimates for:

1. A material conductivity state function $k(T)$
2. A creep stress state function $S_t(T)$
3. An ultimate tensile stress path function $S_u(T(t))$
4. A uniform elongation path function $\varepsilon_u(T(t))$

where $T$ is the temperature state of the material and $T(t)$ is an arbitary temperature history. A reasonable model for $S_u(T(t))$ is 

$
S_u(T(t)) = S_{u,0}(T(t)) - Y(T(t)) \Delta_{rx}S_{u}
$ 

Where $\Delta_{rx} S_u$ is the constant decrement in $S_u$ due to full recrystallization at $X= 1$, and $Y(T(t))$ is the _nonisothermal_ recrystallization, with a similar relationship for $\varepsilon_{u}(T(t))$. Models for $S_{u,0}(T)$, $Y(T(t))$ and $\Delta_{rx} S_u$ may be estimated from seperate experiments.

### State Property Estimation
The state properties $k(T),S_t(T),S_{u,0}(T),\varepsilon_{u,0}(T)$ are modeled empirically using data reported in scientific literature along with standard methods and techniques from linear regression analysis in the folder [engineering_models](./engineering_models/). 

The isothermal recrystallization fraction $X(t,T)$ is highly nonlinear in both arguments, and the paramters for the model of $X(t,T)$ are estimated using bayesian statistics and MCMC methods, detailed in the notebooks in [recrystallization](./recrystallization/).

Both of these subfolders have `README.md`'s with more detailed information regarding the model estimation procedures, and description of the results.

### Path Function Estimation
Leveraging the principle of additivity, a simple extension to the isothermal recrystallization fraction $X(t,T)$ leads to the nonisothermal recrystallization fraction $Y(T(t))$ in continuous closed form, developed [here](./recrystallization/nonisothermal_modeling/).

### Parametric Characterization
Different tungsten alloys, and even tungsten processed in two different manners, exhibit different temperature dependent property models. When not at fixed temperature, this makes it difficult to judge how much "better" one alloy is than another, especially when there are multiple material properties that might impact the designed structure. I propose an **empirical parametric modeling approach**  [here](./engineering_models/visualizations/parametric_application.ipynb) to interpolate between different alloy state properties.

File: engineering_data/reith_daffener_w_yield_strength
T [C], Yield Strength [MPa]
595.8429561200924, 670
699.769053117783, 581.25
847.5750577367205, 552.5
1048.4988452655891, 477.50000000000006

File: engineering_data/reith_daffener_wl10_yield_strength
T [C],Yield Strength [MPa]
501.1547344110854, 732.5000000000001
600.4618937644341, 683.75
697.4595842956119, 617.5
949.1916859122402, 586.25
1050.80831408776, 550

File: engineering_data/w_iter_yield_strength
T [C],Yield Strength [MPa] (stress-relieved),Yield Strength [MPa] (recrystallized)
20,1360,94
50,1325,94
100,1266,90
200,1154,90
250,1100,88
300,1048,85
400,948,83
500,854,80
600,765,80
700,682,78
800,604,75
900,532,73
1000,465,70
1100,403,67
1200,346,64

File: engineering_data/w_true_strain_at_rupture
T [C],e_t
500,1.07
600,1.36
700,1.67
800,2.00
900,2.35
1000,2.68
1100,2.91
1200,2.98
1300,2.86
1400,2.62
1500,2.34
2000,1.22
2500,0.63

File: engineering_data/wl10_uniform_elongation
T [C], eps_u [%]
1001.1494252873564, 27.941176470588232
1201.1494252873563, 22.20588235294116
1396.5517241379312, 23.67647058823529
1598.8505747126437, 38.382352941176464
1801.1494252873567, 61.323529411764696

File: engineering_data/wl10_uniform_elongation2
T[C], eps_u [%]
481.60919540229884, 24.852941176470594
998.8505747126438, 14.705882352941188
1254.022988505747, 15.735294117647044
1504.5977011494256, 64.8529411764706
1801.1494252873567, 83.52941176470588
