Repository: ml-ME-gatech/modeling_tungsten

# Overview
This project is concerned with modeling material structural and thermal properties for tungsten and tungsten alloys. In particular the material ultimate tensile stress (UTS), $S_u$ the material uniform elongation $\varepsilon_u$, the material creep stress $S_t$, and the conductivity $k$. Empirical models are proposed for incorporating the effect of material recrystallization, a phase change process that depends upon time and temperature. The primary statistical methods used in the repository are techniques from linear regression (model selection, residual analysis, model adquecy checking) and bayesian statistics (MCMC sampling, hierarchical modeling).

## Highlights

### Material Recrystallization

#### Isothermal Recrystallization


The figure below shows predicted isothermal recrystallization phase fraction $X: (t,T) \to [0,1]$ as a function of time at two different isotherms, with the model calibrated to data from [A. Lopez (2015)](https://orbit.dtu.dk/en/publications/thermal-stability-of-warm-rolled-tungsten). The solid black lines shows the maximum likelihood predictions while the dotted black lines show 95\% confidence intervals based on sampling from the posterior predictive distribution. 
The parameter $\overline{k}$ developed [here](./recrystallization/model_inference/latent_variable_selection.ipynb) describes how quickly the rate of recrystalliation proceeds, smaller $\overline{k}$ means that recrystallization proceeds more quickly, while larger $\overline{k}$ means it is slower (which is desirable for engineering applications). The below figure compares posterior distributions of this parameter for tungstens processed using different routes obtained via sampling from a bayesian hierarcichal model:

### State Properties

#### Parametric Modeling

### Coupling Recystallization
The below plots demonstrate the modeled effect of material recrystallization (with $X= 1$) on material property state functions $S_u$ and $\varepsilon_u$.

## Summary
The listed material properties are dependent on their temperature. Further, the structural properties, $S_u$, $\varepsilon_u$ and $S_t$ are functions of recrystillization phase fraction $X$ which describes the fraction of material that is _recrystallized_. Material _recrystallization_ describes a solid state phase change of material and is a temperature and _time_ dependent process. Material recrystallization is characterized using the material phase fraction $X: (t,T) \to [0,1]$ where $t$ is the time and $T$ is the isothermal material temperature.

The aim of this directory is to obtain reasonable estimates for:

1. A material conductivity state function $k(T)$
2. A creep stress state function $S_t(T)$
3. An ultimate tensile stress path function $S_u(T(t))$
4. A uniform elongation path function $\varepsilon_u(T(t))$

where $T$ is the temperature state of the material and $T(t)$ is an arbitary temperature history. A reasonable model for $S_u(T(t))$ is 

$
S_u(T(t)) = S_{u,0}(T(t)) - Y(T(t)) \Delta_{rx}S_{u}
$ 

Where $\Delta_{rx} S_u$ is the constant decrement in $S_u$ due to full recrystallization at $X= 1$, and $Y(T(t))$ is the _nonisothermal_ recrystallization, with a similar relationship for $\varepsilon_{u}(T(t))$. Models for $S_{u,0}(T)$, $Y(T(t))$ and $\Delta_{rx} S_u$ may be estimated from seperate experiments.

### State Property Estimation
The state properties $k(T),S_t(T),S_{u,0}(T),\varepsilon_{u,0}(T)$ are modeled empirically using data reported in scientific literature along with standard methods and techniques from linear regression analysis in the folder [engineering_models](./engineering_models/). 

The isothermal recrystallization fraction $X(t,T)$ is highly nonlinear in both arguments, and the paramters for the model of $X(t,T)$ are estimated using bayesian statistics and MCMC methods, detailed in the notebooks in [recrystallization](./recrystallization/).

Both of these subfolders have `README.md`'s with more detailed information regarding the model estimation procedures, and description of the results.

### Path Function Estimation
Leveraging the principle of additivity, a simple extension to the isothermal recrystallization fraction $X(t,T)$ leads to the nonisothermal recrystallization fraction $Y(T(t))$ in continuous closed form, developed [here](./recrystallization/nonisothermal_modeling/).

### Parametric Characterization
Different tungsten alloys, and even tungsten processed in two different manners, exhibit different temperature dependent property models. When not at fixed temperature, this makes it difficult to judge how much "better" one alloy is than another, especially when there are multiple material properties that might impact the designed structure. I propose an **empirical parametric modeling approach**  [here](./engineering_models/visualizations/parametric_application.ipynb) to interpolate between different alloy state properties.

File: engineering_data/nogami_data.csv
T [C],UTS [MPa] W Plate (H),UTS [MPa] K-W Plate (H),UTS [MPa] W3%Re Plate (H),UTS [MPa] K-W3%Re Plate (H),UTS [MPa] W3%Re Plate (L),UTS [MPa] K-W3%Re Plate (L),UTS [MPa] W3%Re-1%La2O3 Plate (L),UE [%] W Plate (H),UE [%] K-W Plate (H),UE [%] W3%Re Plate (H),UE [%] K-W3%Re Plate (H),UE [%] W3%Re Plate (L),UE [%] K-W3%Re Plate (L),UE [%] W3%Re-1%La2O3 Plate (L),TE [%] W Plate (H),TE [%] K-W Plate (H),TE [%] W3%Re Plate (H),TE [%] W3%Re Plate (L),TE [%] K-W3%Re Plate (L),TE [%] K-W3%Re Plate (H),TE [%] W3%Re-1%La2O3 Plate (L)
20.0,858.1196581196581,1439.3162393162393,1076.923076923077,1223.931623931624,984.6153846153844,1162.3931623931624,1094.017094017094,,0.6704980842911894,0.1340996168582364,13.74521072796935,-0.268714011516316,0.4030710172744705,0.3358925143953968,,0.969976905311782,-0.1385681293302525,-0.1385681293302525,10.946882217090064,19.122401847575052,0.4157043879907576
100.0,899.1452991452991,1162.3931623931624,964.102564102564,1100.8547008547007,916.2393162393162,967.5213675213674,994.8717948717948,-0.0670498084291182,0.7375478927203076,7.107279693486593,6.772030651340998,4.232245681381958,10.748560460652593,9.4721689059501,0.0,15.103926096997682,,3.741339491916861,14.549653579676672,6.651270207852193,14.27251732101616
200.0,758.9743589743589,888.8888888888888,810.2564102564102,851.2820512820512,868.3760683760684,830.7692307692307,875.2136752136752,2.6149425287356323,1.0057471264367877,11.063218390804597,10.258620689655174,11.01727447216891,13.704414587332057,7.255278310940501,17.32101616628175,18.706697459584294,22.44803695150116,21.478060046189377,19.260969976905308,14.549653579676672,12.193995381062358
300.0,635.8974358974358,782.9059829059828,738.4615384615383,851.2820512820512,827.3504273504274,793.1623931623932,823.9316239316238,4.760536398467437,0.6704980842911894,9.454022988505749,8.649425287356323,7.120921305182346,11.01727447216891,6.113243761996166,22.170900692840647,21.89376443418013,23.83371824480369,20.508083140877595,,21.616628175519622,13.71824480369515
400.0,547.0085470085469,683.7606837606838,676.9230769230769,837.6068376068375,,,752.1367521367521,,3.5536398467432946,8.314176245210728,4.626436781609197,,,5.978886756238005,14.27251732101616,16.48960739030023,17.04387990762124,,20.23094688221709,15.103926096997682,13.02540415704388
500.0,574.3589743589744,635.8974358974358,652.9914529914531,758.9743589743589,704.2735042735042,690.5982905982905,731.6239316239315,1.6091954022988515,3.620689655172413,6.637931034482758,5.7662835249042175,5.17274472168906,9.203454894433786,3.4261036468330204,13.02540415704388,10.946882217090064,,15.658198614318708,,16.905311778290994,11.224018475750576
600.0,543.5897435897434,611.9658119658118,581.1965811965811,707.6923076923076,,,,,0.6704980842911894,4.559386973180079,3.0172413793103487,,,,10.808314087759811,12.193995381062358,16.905311778290994,,13.02540415704388,11.916859122401846,
700.0,509.4017094017093,594.8717948717949,574.3589743589744,721.3675213675214,622.2222222222222,611.9658119658118,735.042735042735,0.6034482758620712,1.2068965517241423,3.620689655172413,2.279693486590041,2.216890595009602,3.963531669865645,2.7543186180422268,,7.20554272517321,12.609699769053115,12.88683602771362,,11.362586605080836,10.11547344110854
800.0,,,,,,,,,,,,,,,,,,,10.946882217090064,,
900.0,482.051282051282,519.6581196581196,,649.5726495726497,,547.0085470085469,,0.7375478927203076,0.5363984674329529,,1.94444444444445,,4.030710172744726,,11.362586605080836,8.868360277136254,,,,13.02540415704388,
1000.0,,,,,,523.0769230769231,577.7777777777778,,,,,,,,,,,,14.549653579676672,,8.59122401847575
1200.0,437.6068376068374,526.4957264957263,396.5811965811963,618.8034188034187,,,,1.0727969348658988,1.139846743295017,1.0727969348658988,1.7432950191570882,1.1420345489443378,1.8138195777351245,1.4779270633397346,16.62817551963048,13.856812933025402,10.11547344110854,,24.665127020785214,15.103926096997682,
1300.0,150.42735042735012,235.8974358974356,420.51282051282055,509.4017094017093,451.28205128205127,434.1880341880342,464.9572649572649,26.01532567049809,2.816091954022987,,1.0057471264367877,0.0671785028790807,3.090211132437624,0.0671785028790807,62.35565819861432,29.099307159353344,23.27944572748268,21.89376443418013,,23.418013856812927,14.549653579676672

File: engineering_data/steichen_data.csv
Tables Material Fluence__1,Fluence (n/cm2) e22,Temperature [C],Test Temperature [C],Strain Rate,Yield Strength [ksi],UTS [ksi],Total Elongation [%],Uniform Elongation [%]
TZM,0.4,371,427,3.00E-04,134.8,134.8,6.8,0.3
TZM,0.4,371,427,3.00E-04,115.4,115.4,8.4,0.6
TZM,0.4,371,538,3.00E-04,123.2,123.2,9,0.6
TZM,0.4,371,649,3.00E-04,106.1,106.1,7.8,0.4
TZM,0.4,371,232,3.00E-02,141.1,141.1,0,0
TZM,0.4,371,427,3.00E-02,120.3,120.3,8.3,0.6
TZM,0.9,388,871,3.00E-05,82.4,82.4,12.2,
TZM,0.9,388,232,3.00E-04,151.2,151.2,2.6,0.2
TZM,0.9,388,427,3.00E-04,135.47,135.4,7.6,0.3
TZM,0.9,388,649,3.00E-04,107.05,107,7.6,0.4
TZM,0.9,388,232,3.00E-02,132.7,132.7,5.2,0.1
TZM,0.9,388,427,3.00E-02,118.4,118.4,2,0.1
Tungsten,0.5,371,427,3.00E-04,164.2,164.2,6.8,0.9
Tungsten,0.5,371,427,3.00E-04,174,174,3.5,0.9
Tungsten,0.5,371,649,3.00E-04,118.7,118.7,6.4,0.4
Tungsten,0.5,371,760,3.00E-04,105.6,105.6,8.5,0.7
Tungsten,0.5,371,232,3.00E-03,221.9,221.9,0.5,0.1
Tungsten,0.5,371,427,3.00E-02,165.4,165.4,2,0.2
Tungsten,0.5,371,649,3.00E-02,135.4,135.4,8.8,0.8
Tungsten,0.9,382,871,3.00E-05,80.1,80.1,10.6,0.6
Tungsten,0.9,382,232,3.00E-04,197.6,197.6,0.8,0.5
Tungsten,0.9,382,427,3.00E-04,152.7,152.7,7.2,0.2
Tungsten,0.9,382,538,3.00E-04,136.6,136.6,7.2,0.8
Tungsten,0.9,382,649,3.00E-04,112.3,112.3,6.2,0.4
Tungsten,0.9,382,427,3.00E-02,178.7,178.7,3.8,0.3
Tungsten,0.9,382,649,3.00E-02,133.6,133.6,8.7,0.9

File: engineering_data/yin_data2020.csv
Materials,Dose (dpa),Test temperature (oC),Irrdiation temperature (oC),0.2% YS (MPa),UYS (MPa),UTS (MPa),Uniform elongation(%),Total elongation (%)
WZrC-L,0,300,,737,795,823,10.1,23.8
,0.975,300,625,1493,1497,1497,0.2,0.3
,0,500,,705,737,737,1.5,30
,0.975,500,625,1384,1388,1388,8,9
,0,575,,686,711,711,1.4,19.4
,0.975,560,625,1456,1471,1471,7.4,9.8
,1.075,577,680,1405,1408,1411,4.6,6.8
,1.125,577,700,1347,1490,1492,2.2,2.4
ATW-Lb,0,400,,557,561,562,5.9,28.1
,0.975,400,625,,,1239,0.1,0.1
,0,500,,520,525,525,1.6,26.6
,0.975,500,625,1006,1258,1258,0.6,0.6
,0,580,,524,525,525,0.5,27.4
,0.975,560,625,816,,1250,2.6,7.6

File: engineering_data/younger_wright_dat1.PNG.csv
Specimen a,Test Temperature [K],Brittle Fracture Strength [N/cm^2] e3,Yield Strength [N/cm^2] e3,Ultimate Tensile Strength [N/cm^2] e3,Reduction of Area,Total Elongation [%]
CT-55,422,45.8,NaN,NaN,0,0
CT-56,422,48.6,NaN,NaN,0,0
CT-60,422,47.9,NaN,NaN,0,0
CT-5,478,46.2,NaN,NaN,1,0
CT-6,478,45.5,NaN,NaN,1,0
CT-58,478,NaN,42,43.9,1,1
CT-7,533,NaN,32.5,45.8,--,9
CT-8,533,NaN,35.5,45.1,3,4
CT-9,533,NaN,33.3,44.8,6,5
CT-10,589,NaN,24.3,41.6,49,54
CT-11,589,NaN,27.4,42.4,33,50
CT-12,589,NaN,24.3,40.6,33,52
CT-13,644,NaN,15.5,37.8,68,63
CT-15,644,NaN,15.8,38,68,74
CT-59,644,NaN,15.4,38.6,68,64
100,756,NaN,NaN,34,83,71
101,756,NaN,10,35.3,82,68
102,867,NaN,8.4,29.8,72,72
103,867,NaN,NaN,28.9,88,59
104,978,NaN,9.1,27.8,87,62
105,978,NaN,8.3,27.9,87,71
106,1089,NaN,7.1,26.5,76,66
107,1089,NaN,6.3,26.2,81,67
