Repository: ml-ME-gatech/modeling_tungsten

# Overview
This project is concerned with modeling material structural and thermal properties for tungsten and tungsten alloys. In particular the material ultimate tensile stress (UTS), $S_u$ the material uniform elongation $\varepsilon_u$, the material creep stress $S_t$, and the conductivity $k$. Empirical models are proposed for incorporating the effect of material recrystallization, a phase change process that depends upon time and temperature. The primary statistical methods used in the repository are techniques from linear regression (model selection, residual analysis, model adquecy checking) and bayesian statistics (MCMC sampling, hierarchical modeling).

## Highlights

### Material Recrystallization

#### Isothermal Recrystallization


The figure below shows predicted isothermal recrystallization phase fraction $X: (t,T) \to [0,1]$ as a function of time at two different isotherms, with the model calibrated to data from [A. Lopez (2015)](https://orbit.dtu.dk/en/publications/thermal-stability-of-warm-rolled-tungsten). The solid black lines shows the maximum likelihood predictions while the dotted black lines show 95\% confidence intervals based on sampling from the posterior predictive distribution. 
The parameter $\overline{k}$ developed [here](./recrystallization/model_inference/latent_variable_selection.ipynb) describes how quickly the rate of recrystalliation proceeds, smaller $\overline{k}$ means that recrystallization proceeds more quickly, while larger $\overline{k}$ means it is slower (which is desirable for engineering applications). The below figure compares posterior distributions of this parameter for tungstens processed using different routes obtained via sampling from a bayesian hierarcichal model:

### State Properties

#### Parametric Modeling

### Coupling Recystallization
The below plots demonstrate the modeled effect of material recrystallization (with $X= 1$) on material property state functions $S_u$ and $\varepsilon_u$.

## Summary
The listed material properties are dependent on their temperature. Further, the structural properties, $S_u$, $\varepsilon_u$ and $S_t$ are functions of recrystillization phase fraction $X$ which describes the fraction of material that is _recrystallized_. Material _recrystallization_ describes a solid state phase change of material and is a temperature and _time_ dependent process. Material recrystallization is characterized using the material phase fraction $X: (t,T) \to [0,1]$ where $t$ is the time and $T$ is the isothermal material temperature.

The aim of this directory is to obtain reasonable estimates for:

1. A material conductivity state function $k(T)$
2. A creep stress state function $S_t(T)$
3. An ultimate tensile stress path function $S_u(T(t))$
4. A uniform elongation path function $\varepsilon_u(T(t))$

where $T$ is the temperature state of the material and $T(t)$ is an arbitary temperature history. A reasonable model for $S_u(T(t))$ is 

$

## Summary

The notebooks in this directory are concerned with developing empirical engineering material property models for tungsten alloys using data available form the literature. The analyis of the consists of (1) exploration/initial visualization (notebooks ending with "exploration") (2) model development (notebooks ending with "modeling") and (3) an example extension \& application (the notebook [parametric_application](parametric_application.ipynb)). The specific material properties are:

1. Ultimate Tensile Stress:the ultimate stress sustained by a material during uniaxial testing, a measure of material strength.
2. Uniform Elongation: the (percent) elongation of the material at the Ultimate Tensile Stress measured during uniaxial testing, a measure of material ductility.
3. Thermal Conductivity: a measure of the material's ability to conduct heat.
4. Creep stress: a measure of the material's endurance to sustained loads over long periods of time.

### Goals
The overall goal is to assess the ability of various regression models to fit observed exerpimental data. The secondary goal is to use these models to assess the variablity of these material properties across material _alloys_, metals that have different compositions intended to enhance some desired material property. Finally, to develop an interpretable visualization procedure for _paramterized_ models that neatly allows me to assess "how good" an alloy needs to be for a specific application, see the below figure.

If you woud like to review the contents of this directory comprehensively, please follow this order:

1. [uts_data_exploration.ipynb](uts_data_expoloration.ipynb)
2. [uts_modeling.ipynb](uts_modeling.ipynb)
3. [ue_data_exploration.ipynb](ue_data_exploration.ipynb)
4. [ue_modeling.ipynb](ue_data_exploration.ipynb)
5. [conductivity_data_exploration.ipynb](conductivity_data_exploration.ipynb)
6. [conductivity_modeling.ipynb](conductivity_modeling.ipynb)
7. [creep_modeling.ipynb](creep_modeling.ipynb)

File: engineering_models/conductivity_data/roedig_data.csv
Temperature [K],Pure W,Pure W Irradiated 1 dpa,WL10,WL10 Irradiated 0.6 dpa
293.65030506406345,332.5295137375674,,,
324.4007626601586,315.8475938677281,,,
373.699115314216,284.4739339705783,,,
423.97367297132394,274.52836127332773,30.08391682888322,,
472.783923123856,259.0279593635298,,,
525.0108907870653,253.4464975740144,,,
574.3092434411226,237.1522027562296,,,
674.8583587553386,223.21343831410945,34.7213748220459,,
772.966961561928,201.73620190398717,37.45048761827286,,
873.516076876144,186.2101358745654,38.19426285869236,,
972.6008846857841,175.44670095005668,,,
1073.15,159.92063492063494,40.8730158730159,,
294.6265100671141,,30.148077127942827,,
324.88886516168395,,29.736240642280904,,
374.67532031726665,,30.50519577365219,,
474.248230628432,,31.646280639569284,,
524.0346857840146,,33.20888656459124,,
573.333038438072,,34.77173460394931,,
973.0889871873094,,40.12899851826023,,
375.6483984625239,,,171.397467026594,
673.9187379884689,,,139.3583934263247,
1076.7374439461883,,,121.11988894267212,111.46612112189818
1275.584336963485,,,116.09451876245188,111.2065350557309
1473.406245996156,,,111.31362605045854,
1676.3530749519537,,,108.9763337773713,108.60973499936722
296.72463164638054,,,,128.5114377827154
373.59843049327344,,,,123.6175828591782
672.8937540038436,,,,115.16295236094676
1476.4811979500319,,,,111.31339120178588
