Repository: ml-ME-gatech/modeling_tungsten

# Overview
This project is concerned with modeling material structural and thermal properties for tungsten and tungsten alloys. In particular the material ultimate tensile stress (UTS), $S_u$ the material uniform elongation $\varepsilon_u$, the material creep stress $S_t$, and the conductivity $k$. Empirical models are proposed for incorporating the effect of material recrystallization, a phase change process that depends upon time and temperature. The primary statistical methods used in the repository are techniques from linear regression (model selection, residual analysis, model adquecy checking) and bayesian statistics (MCMC sampling, hierarchical modeling).

## Highlights

### Material Recrystallization

#### Isothermal Recrystallization


The figure below shows predicted isothermal recrystallization phase fraction $X: (t,T) \to [0,1]$ as a function of time at two different isotherms, with the model calibrated to data from [A. Lopez (2015)](https://orbit.dtu.dk/en/publications/thermal-stability-of-warm-rolled-tungsten). The solid black lines shows the maximum likelihood predictions while the dotted black lines show 95\% confidence intervals based on sampling from the posterior predictive distribution. 
The parameter $\overline{k}$ developed [here](./recrystallization/model_inference/latent_variable_selection.ipynb) describes how quickly the rate of recrystalliation proceeds, smaller $\overline{k}$ means that recrystallization proceeds more quickly, while larger $\overline{k}$ means it is slower (which is desirable for engineering applications). The below figure compares posterior distributions of this parameter for tungstens processed using different routes obtained via sampling from a bayesian hierarcichal model:

### State Properties

#### Parametric Modeling

### Coupling Recystallization
The below plots demonstrate the modeled effect of material recrystallization (with $X= 1$) on material property state functions $S_u$ and $\varepsilon_u$.

## Summary
The listed material properties are dependent on their temperature. Further, the structural properties, $S_u$, $\varepsilon_u$ and $S_t$ are functions of recrystillization phase fraction $X$ which describes the fraction of material that is _recrystallized_. Material _recrystallization_ describes a solid state phase change of material and is a temperature and _time_ dependent process. Material recrystallization is characterized using the material phase fraction $X: (t,T) \to [0,1]$ where $t$ is the time and $T$ is the isothermal material temperature.

The aim of this directory is to obtain reasonable estimates for:

1. A material conductivity state function $k(T)$
2. A creep stress state function $S_t(T)$
3. An ultimate tensile stress path function $S_u(T(t))$
4. A uniform elongation path function $\varepsilon_u(T(t))$

where $T$ is the temperature state of the material and $T(t)$ is an arbitary temperature history. A reasonable model for $S_u(T(t))$ is 

$

## Summary

The notebooks in this directory are concerned with developing empirical engineering material property models for tungsten alloys using data available form the literature. The analyis of the consists of (1) exploration/initial visualization (notebooks ending with "exploration") (2) model development (notebooks ending with "modeling") and (3) an example extension \& application (the notebook [parametric_application](parametric_application.ipynb)). The specific material properties are:

1. Ultimate Tensile Stress:the ultimate stress sustained by a material during uniaxial testing, a measure of material strength.
2. Uniform Elongation: the (percent) elongation of the material at the Ultimate Tensile Stress measured during uniaxial testing, a measure of material ductility.
3. Thermal Conductivity: a measure of the material's ability to conduct heat.
4. Creep stress: a measure of the material's endurance to sustained loads over long periods of time.

### Goals
The overall goal is to assess the ability of various regression models to fit observed exerpimental data. The secondary goal is to use these models to assess the variablity of these material properties across material _alloys_, metals that have different compositions intended to enhance some desired material property. Finally, to develop an interpretable visualization procedure for _paramterized_ models that neatly allows me to assess "how good" an alloy needs to be for a specific application, see the below figure.

If you woud like to review the contents of this directory comprehensively, please follow this order:

1. [uts_data_exploration.ipynb](uts_data_expoloration.ipynb)
2. [uts_modeling.ipynb](uts_modeling.ipynb)
3. [ue_data_exploration.ipynb](ue_data_exploration.ipynb)
4. [ue_modeling.ipynb](ue_data_exploration.ipynb)
5. [conductivity_data_exploration.ipynb](conductivity_data_exploration.ipynb)
6. [conductivity_modeling.ipynb](conductivity_modeling.ipynb)
7. [creep_modeling.ipynb](creep_modeling.ipynb)

File: engineering_models/data/creep_data/GEMP-457A-1002/Re25WSheet.csv
Temperature (°C),Stress (kg/mm²),Time to 0.2% Strain (hr),Time to 0.5% Strain (hr),Time to 1% Strain (hr),Time to 2% Strain (hr),Time to 3% Strain (hr),Time to 5% Strain (hr),Time to 10% Strain (hr),Rupture Time (hr),Rupture Strain (%)
1600,7.03,0.20,0.64,1.36,2.60,3.75,5.73,9.55,24.0,86
1600,5.62,0.29,1.13,2.60,5.70,8.70,14.0,24.6,62.1,84
1600,4.92,0.72,2.08,5.05,11.5,17.9,29.0,50.7,119,73
1600,4.22,1.00,2.95,7.10,16.2,25.5,42.0,75.9,195,87
1600,3.37,0.94,4.40,15.3,42.7,70.0,17,23,513,71
1600,2.11,3.70,20.1,96.2,375,513,894.0,1445.0,"nan","nan"
2000,3.52,0.06,0.12,0.20,0.85,0.47,0.68,1.06,2.40,81
2000,2.11,0.50,1.10,1.88,3.23,4.43,6.30,9.85,21.9,86
2000,1.41,2.00,5.00,8.50,15.1,20.1,28.6,46.9,107,103
2000,1.05,3.60,10.8,22.0,39.5,53.8,77.2,121,266,96
2200,0.56,3.96,11.6,21.3,38.1,63.0,80.1,129,252,54
2400,0.70,0.12,0.33,0.62,1.10,1.48,2.15,3.54,7.30,44
2400,0.56,0.49,1.16,2.15,3.95,5.60,8.25,12.7,27.7,40
2400,0.46,1.00,2.45,4.55,8.40,11.8,17.3,25.4,33.1,28
2400,0.35,2.64,6.47,12.6,24.2,33.7,48.8,65.6,82.0,26
2600,0.35,0.32,0.85,1.68,3.01,3.91,4.91,6.38,7.04,20
