Repository: ml-ME-gatech/modeling_tungsten

# Overview
This project is concerned with modeling material structural and thermal properties for tungsten and tungsten alloys. In particular the material ultimate tensile stress (UTS), $S_u$ the material uniform elongation $\varepsilon_u$, the material creep stress $S_t$, and the conductivity $k$. Empirical models are proposed for incorporating the effect of material recrystallization, a phase change process that depends upon time and temperature. The primary statistical methods used in the repository are techniques from linear regression (model selection, residual analysis, model adquecy checking) and bayesian statistics (MCMC sampling, hierarchical modeling).

## Highlights

### Material Recrystallization

#### Isothermal Recrystallization


The figure below shows predicted isothermal recrystallization phase fraction $X: (t,T) \to [0,1]$ as a function of time at two different isotherms, with the model calibrated to data from [A. Lopez (2015)](https://orbit.dtu.dk/en/publications/thermal-stability-of-warm-rolled-tungsten). The solid black lines shows the maximum likelihood predictions while the dotted black lines show 95\% confidence intervals based on sampling from the posterior predictive distribution. 
The parameter $\overline{k}$ developed [here](./recrystallization/model_inference/latent_variable_selection.ipynb) describes how quickly the rate of recrystalliation proceeds, smaller $\overline{k}$ means that recrystallization proceeds more quickly, while larger $\overline{k}$ means it is slower (which is desirable for engineering applications). The below figure compares posterior distributions of this parameter for tungstens processed using different routes obtained via sampling from a bayesian hierarcichal model:

### State Properties

#### Parametric Modeling

### Coupling Recystallization
The below plots demonstrate the modeled effect of material recrystallization (with $X= 1$) on material property state functions $S_u$ and $\varepsilon_u$.

## Summary
The listed material properties are dependent on their temperature. Further, the structural properties, $S_u$, $\varepsilon_u$ and $S_t$ are functions of recrystillization phase fraction $X$ which describes the fraction of material that is _recrystallized_. Material _recrystallization_ describes a solid state phase change of material and is a temperature and _time_ dependent process. Material recrystallization is characterized using the material phase fraction $X: (t,T) \to [0,1]$ where $t$ is the time and $T$ is the isothermal material temperature.

The aim of this directory is to obtain reasonable estimates for:

1. A material conductivity state function $k(T)$
2. A creep stress state function $S_t(T)$
3. An ultimate tensile stress path function $S_u(T(t))$
4. A uniform elongation path function $\varepsilon_u(T(t))$

where $T$ is the temperature state of the material and $T(t)$ is an arbitary temperature history. A reasonable model for $S_u(T(t))$ is 

$

## Summary

The notebooks in this directory are concerned with developing empirical engineering material property models for tungsten alloys using data available form the literature. The analyis of the consists of (1) exploration/initial visualization (notebooks ending with "exploration") (2) model development (notebooks ending with "modeling") and (3) an example extension \& application (the notebook [parametric_application](parametric_application.ipynb)). The specific material properties are:

1. Ultimate Tensile Stress:the ultimate stress sustained by a material during uniaxial testing, a measure of material strength.
2. Uniform Elongation: the (percent) elongation of the material at the Ultimate Tensile Stress measured during uniaxial testing, a measure of material ductility.
3. Thermal Conductivity: a measure of the material's ability to conduct heat.
4. Creep stress: a measure of the material's endurance to sustained loads over long periods of time.

### Goals
The overall goal is to assess the ability of various regression models to fit observed exerpimental data. The secondary goal is to use these models to assess the variablity of these material properties across material _alloys_, metals that have different compositions intended to enhance some desired material property. Finally, to develop an interpretable visualization procedure for _paramterized_ models that neatly allows me to assess "how good" an alloy needs to be for a specific application, see the below figure.

If you woud like to review the contents of this directory comprehensively, please follow this order:

1. [uts_data_exploration.ipynb](uts_data_expoloration.ipynb)
2. [uts_modeling.ipynb](uts_modeling.ipynb)
3. [ue_data_exploration.ipynb](ue_data_exploration.ipynb)
4. [ue_modeling.ipynb](ue_data_exploration.ipynb)
5. [conductivity_data_exploration.ipynb](conductivity_data_exploration.ipynb)
6. [conductivity_modeling.ipynb](conductivity_modeling.ipynb)
7. [creep_modeling.ipynb](creep_modeling.ipynb)

File: engineering_models/data/creep_data/McCoy/raw/PureWSheet.csv
Test Number,Gage Length,Orientation,Stress (psi),1% Time (hr),2% Time (hr),5% Time (hr),10% Time (hr),Rupture Time (hr),Rupture Strain (%),Minimum Creep Rate (%/hr)
3295,12,T,"11,000",0.03,0.10,"0,34",0.80,2.0,59.4,10.9
3356,112,T,"11,000",0.05,0.08.,0.6,1.6,4.85,50.0,5.2
3364,11/2,T,"11,000",0.02,0.06,0.25,0.60,1.6,56.2,14.0
3296,11/2,L,"10,000",0.04,0.10,0.4,1.25,4.25,50.0,6.2
"3834,",112,T,_,"10,000",0.04,0.08,0.22,0.6,1.5,62.5
3294,11/2,L,"8,000",0.2,0.5,2.5,5.8,16.1,43.7,15
3402,11/2,L,"7,000",0.6,1.5,5.3,12.2,25.7,35.4,0.77
3416,11/2,L,"7,000",0.4,1.4,5.4,15,28.35,33.3,0.63
3337.,«1,«1/2,L,"6,000",1.0,5.0,21,48,100.8,34.4
3350,1,Ye2,T,"6,000",2.0,8.0,31,69,133.3,31.2
3368,13/2,T,"6,000",1.0,4.5,16.5,35.5,65.5,29.2,0.25
3523,13/2,45°,"6,000",0.5,1.5,6.5,17,55.7,"54,7",0.32
3399,11/2,T,"4,000",35,75,170,300,568.9,39.3,0.033
2975,3,T,"4,000",0.16,0.32,0.65,0.94,"1,05",15.6,6.2
3004,3,L,"4,000",0.2,0.5,1.0,1.4,1.8,21.9,3.8
3272,11/2,T,"3,500",0.2,0.3,0.9,1.4,2.05,25.0,4.85
3057,3°,L,"2,800",2.6,4.1,4.8,5.4,6.3,21.9,0.38
3046,3,T,"2,000",3.5,4.3,5.4,7.2,11.65,20.2,0.20
3045,3,L,"2,000",8,11.5,13.6,18.0,32.5,29.1,0.14
3677,12,L,"1,500",2.5,6,18,37,42.1,16.6,0.20
3832,1V2,L,"1,400","1,0",8,45,o7,122.6,16.7,0.080
3833,11/2,T,"1,400",4.0,9,15,19,42.8,29.2,0.22

File: engineering_models/data/creep_data/McCoy/raw/PureWSheetCleaned.csv
Test Number,Temperature (C),Gage Length,Orientation,Stress (psi),1% Time (hr),2% Time (hr),5% Time (hr),10% Time (hr),Rupture Time (hr),Rupture Strain (%),Minimum Creep Rate (%/hr)
3295,1650,12,T,"11,000",0.03,0.1,"0,34",0.8,2,59.4,10.9
3356,1650,112,T,"11,000",0.05,0.08.,0.6,1.6,4.85,50,5.2
3364,1650,11/2,T,"11,000",0.02,0.06,0.25,0.6,1.6,56.2,14
3296,1650,11/2,L,"10,000",0.04,0.1,0.4,1.25,4.25,50,6.2
3834,1650,112,T,10000,"10,000",0.04,0.08,0.22,0.6,1.5,62.5
3294,1650,11/2,L,"8,000",0.2,0.5,2.5,5.8,16.1,43.7,15
3402,1650,11/2,L,"7,000",0.6,1.5,5.3,12.2,25.7,35.4,0.77
3416,1650,11/2,L,"7,000",0.4,1.4,5.4,15,28.35,33.3,0.63
3337,1650,1,1/2,6000,"6,000",1,5,21,48,100.8,34.4
3350,1650,1,Ye2,6000,"6,000",2,8,31,69,133.3,31.2
3368,1650,13/2,T,"6,000",1,4.5,16.5,35.5,65.5,29.2,0.25
3523,1650,13/2,45°,"6,000",0.5,1.5,6.5,17,55.7,"54,7",0.32
3399,1650,11/2,T,"4,000",35,75,170,300,568.9,39.3,0.033
2975,2200,3,T,"4,000",0.16,0.32,0.65,0.94,"1,05",15.6,6.2
3004,2200,3,L,"4,000",0.2,0.5,1,1.4,1.8,21.9,3.8
3272,2200,11/2,T,"3,500",0.2,0.3,0.9,1.4,2.05,25,4.85
3057,2200,3,L,"2,800",2.6,4.1,4.8,5.4,6.3,21.9,0.38
3046,2200,3,T,"2,000",3.5,4.3,5.4,7.2,11.65,20.2,0.2
3045,2200,3,L,"2,000",8,11.5,13.6,18,32.5,29.1,0.14
3677,2200,12,L,"1,500",2.5,6,18,37,42.1,16.6,0.2
3839,2200,1.5,45,"1,400",4.5,16,70,,100.9,8.6,0.043
3832,2200,1V2,L,"1,400","1,0",8,45,o7,122.6,16.7,0.08
3833,2200,11/2,T,"1,400",4,9,15,19,42.8,29.2,0.22
3490,2200,1.5,T,1000,10,25,225,,711.4,10.4,0.007
