Repository: ml-ME-gatech/modeling_tungsten

# Overview
This project is concerned with modeling material structural and thermal properties for tungsten and tungsten alloys. In particular the material ultimate tensile stress (UTS), $S_u$ the material uniform elongation $\varepsilon_u$, the material creep stress $S_t$, and the conductivity $k$. Empirical models are proposed for incorporating the effect of material recrystallization, a phase change process that depends upon time and temperature. The primary statistical methods used in the repository are techniques from linear regression (model selection, residual analysis, model adquecy checking) and bayesian statistics (MCMC sampling, hierarchical modeling).

## Highlights

### Material Recrystallization

#### Isothermal Recrystallization


The figure below shows predicted isothermal recrystallization phase fraction $X: (t,T) \to [0,1]$ as a function of time at two different isotherms, with the model calibrated to data from [A. Lopez (2015)](https://orbit.dtu.dk/en/publications/thermal-stability-of-warm-rolled-tungsten). The solid black lines shows the maximum likelihood predictions while the dotted black lines show 95\% confidence intervals based on sampling from the posterior predictive distribution. 
The parameter $\overline{k}$ developed [here](./recrystallization/model_inference/latent_variable_selection.ipynb) describes how quickly the rate of recrystalliation proceeds, smaller $\overline{k}$ means that recrystallization proceeds more quickly, while larger $\overline{k}$ means it is slower (which is desirable for engineering applications). The below figure compares posterior distributions of this parameter for tungstens processed using different routes obtained via sampling from a bayesian hierarcichal model:

### State Properties

#### Parametric Modeling

### Coupling Recystallization
The below plots demonstrate the modeled effect of material recrystallization (with $X= 1$) on material property state functions $S_u$ and $\varepsilon_u$.

## Summary
The listed material properties are dependent on their temperature. Further, the structural properties, $S_u$, $\varepsilon_u$ and $S_t$ are functions of recrystillization phase fraction $X$ which describes the fraction of material that is _recrystallized_. Material _recrystallization_ describes a solid state phase change of material and is a temperature and _time_ dependent process. Material recrystallization is characterized using the material phase fraction $X: (t,T) \to [0,1]$ where $t$ is the time and $T$ is the isothermal material temperature.

The aim of this directory is to obtain reasonable estimates for:

1. A material conductivity state function $k(T)$
2. A creep stress state function $S_t(T)$
3. An ultimate tensile stress path function $S_u(T(t))$
4. A uniform elongation path function $\varepsilon_u(T(t))$

where $T$ is the temperature state of the material and $T(t)$ is an arbitary temperature history. A reasonable model for $S_u(T(t))$ is 

$

## Summary

The notebooks in this directory are concerned with developing empirical engineering material property models for tungsten alloys using data available form the literature. The analyis of the consists of (1) exploration/initial visualization (notebooks ending with "exploration") (2) model development (notebooks ending with "modeling") and (3) an example extension \& application (the notebook [parametric_application](parametric_application.ipynb)). The specific material properties are:

1. Ultimate Tensile Stress:the ultimate stress sustained by a material during uniaxial testing, a measure of material strength.
2. Uniform Elongation: the (percent) elongation of the material at the Ultimate Tensile Stress measured during uniaxial testing, a measure of material ductility.
3. Thermal Conductivity: a measure of the material's ability to conduct heat.
4. Creep stress: a measure of the material's endurance to sustained loads over long periods of time.

### Goals
The overall goal is to assess the ability of various regression models to fit observed exerpimental data. The secondary goal is to use these models to assess the variablity of these material properties across material _alloys_, metals that have different compositions intended to enhance some desired material property. Finally, to develop an interpretable visualization procedure for _paramterized_ models that neatly allows me to assess "how good" an alloy needs to be for a specific application, see the below figure.

If you woud like to review the contents of this directory comprehensively, please follow this order:

1. [uts_data_exploration.ipynb](uts_data_expoloration.ipynb)
2. [uts_modeling.ipynb](uts_modeling.ipynb)
3. [ue_data_exploration.ipynb](ue_data_exploration.ipynb)
4. [ue_modeling.ipynb](ue_data_exploration.ipynb)
5. [conductivity_data_exploration.ipynb](conductivity_data_exploration.ipynb)
6. [conductivity_modeling.ipynb](conductivity_modeling.ipynb)
7. [creep_modeling.ipynb](creep_modeling.ipynb)

File: engineering_models/data/creep_data/McCoy/PureWWire.csv
Specimen,Temperature (F),Stress (psi),Rupture Time (hr),Area Reduction (%)
5W-12-01,1200,205000,0.6,87
5W-12-02,1200,200000,0.5,83
5W-12-03,1200,195999,0.9,99
5W-12-04,1200,190000,5,82
5W-12-05,1200,185000,5,79
5W-12-06,1200,185000,5.4,79
5W-12-07,1200,180000,9.6,84
5W-12-08,1200,175000,9.9,84
5W-12-09,1200,170000,11.1,78
5W-12-10,1200,165000,37.1,74
5W-12-11,1200,160000,49.2,76
5W-12-12,1200,155000,57.6,69
5W-12-13,1200,153000,76.5,66
5W-12-14,1200,150000,93.6,72
5W-12-15,1200,148000,168,87
5W-12-01,1500,200000,-,88
5W-15-02,1500,175000,-,87
5W-15-03,1500,175000,-,90
5W-15-04,1500,150000,0.6,85
5W-15-05,1500,150000,0.9,81
5W-15-06,1500,150000,1.1,86
5W-15-07,1500,145000,1.2,88
5W-15-08,1500,140000,1.8,87
5W-15-09,1500,140000,2.4,86
5W-15-10,1500,135000,3.4,85
5W-15-11,1500,130000,6.5,85
5W-15-12,1500,125000,16.1,84
5W-15-13,1500,120000,63.5,81
5W-15-14,1500,115000,192.5,89
5W-18-01,1800,150000,-,90
5W-18-02,1800,135000,0.1,95
5W-18-03,1800,125000,0.2,92
5W-18-04,1800,120000,0.24,90
5W-18-05,1800,115000,0.7,93
5W-18-06,1800,110000,3,93
5W-18-07,1800,110000,4,87
5W-18-08,1800,107000,7.1,90
5W-18-09,1800,105000,11,90
5W-18-10,1800,105000,19,86
5W-18-11,1800,100000,7.6,88
5W-18-12,1800,100000,20.5,79
5W-18-13,1800,97000,79.8,82
5W-16-14,1800,95000,95.9,77
5W-16-15,1800,90000,224.7,70
5W-20-01,2000,100000,0.37,90
5W-20-02,2000,95000,0.66,90
5W-20-03,2000,90000,0.8,60
5W-20-04,2000,85000,2.2,63
5W-20-05,2000,80000,2,48
5W-20-06,2000,80000,2.6,64
5W-20-07,2000,80000,2.7,56
5W-20-08,2000,75000,3.2,48
5W-20-09,2000,75000,7.5,59
5W-20-10,2000,75000,7.7,59
5W-20-11,2000,72000,9.7,44
5W-20-12,2000,72000,9.8,41
5W-20-13,2000,72000,15.6,12
5W-20-14,2000,70000,15.1,12
5W-20-15,2000,70000,17.1,-
5W-20-16,2000,70000,22.8,23
5W-20-17,2000,65000,69.5,-
5W-20-18,2000,60000,146.8,19
5W-23-01,2300,63000,1,24
5W-23-02,2300,60000,1.5,34
5W-23-03,2300,55000,4.5,54
5W-23-04,2300,50000,7.8,45
5W-23-05,2300,50000,10.8,19
5W-23-06,2300,45000,11.1,36
5W-23-07,2300,45000,24.4,27
5W-23-08,2300,40000,76.4,15
5W-23-09,2300,38000,107,29
5W-25-01,2500,50000,0.8,28
5W-25-02,2500,45000,2,50
5W-25-03,2500,42000,2.5,42
5W-25-04,2500,40000,5.2,50
5W-25-05,2500,40000,6.6,45
5W-25-06,2500,37000,6.6,52
5W-25-07,2500,35000,13.2,44
5W-25-08,2500,35000,16.6,54
5W-25-09,2500,30000,24.9,27
5W-25-10,2500,30000,38.1,23
5W-25-11,2500,25000,116.8,33
5W-25-12,2500,25000,162.4,28
