Repository: ml-ME-gatech/modeling_tungsten

# Overview
This project is concerned with modeling material structural and thermal properties for tungsten and tungsten alloys. In particular the material ultimate tensile stress (UTS), $S_u$ the material uniform elongation $\varepsilon_u$, the material creep stress $S_t$, and the conductivity $k$. Empirical models are proposed for incorporating the effect of material recrystallization, a phase change process that depends upon time and temperature. The primary statistical methods used in the repository are techniques from linear regression (model selection, residual analysis, model adquecy checking) and bayesian statistics (MCMC sampling, hierarchical modeling).

## Highlights

### Material Recrystallization

#### Isothermal Recrystallization


The figure below shows predicted isothermal recrystallization phase fraction $X: (t,T) \to [0,1]$ as a function of time at two different isotherms, with the model calibrated to data from [A. Lopez (2015)](https://orbit.dtu.dk/en/publications/thermal-stability-of-warm-rolled-tungsten). The solid black lines shows the maximum likelihood predictions while the dotted black lines show 95\% confidence intervals based on sampling from the posterior predictive distribution. 
The parameter $\overline{k}$ developed [here](./recrystallization/model_inference/latent_variable_selection.ipynb) describes how quickly the rate of recrystalliation proceeds, smaller $\overline{k}$ means that recrystallization proceeds more quickly, while larger $\overline{k}$ means it is slower (which is desirable for engineering applications). The below figure compares posterior distributions of this parameter for tungstens processed using different routes obtained via sampling from a bayesian hierarcichal model:

### State Properties

#### Parametric Modeling

### Coupling Recystallization
The below plots demonstrate the modeled effect of material recrystallization (with $X= 1$) on material property state functions $S_u$ and $\varepsilon_u$.

## Summary
The listed material properties are dependent on their temperature. Further, the structural properties, $S_u$, $\varepsilon_u$ and $S_t$ are functions of recrystillization phase fraction $X$ which describes the fraction of material that is _recrystallized_. Material _recrystallization_ describes a solid state phase change of material and is a temperature and _time_ dependent process. Material recrystallization is characterized using the material phase fraction $X: (t,T) \to [0,1]$ where $t$ is the time and $T$ is the isothermal material temperature.

The aim of this directory is to obtain reasonable estimates for:

1. A material conductivity state function $k(T)$
2. A creep stress state function $S_t(T)$
3. An ultimate tensile stress path function $S_u(T(t))$
4. A uniform elongation path function $\varepsilon_u(T(t))$

where $T$ is the temperature state of the material and $T(t)$ is an arbitary temperature history. A reasonable model for $S_u(T(t))$ is 

$

## Summary

The notebooks in this directory are concerned with developing empirical engineering material property models for tungsten alloys using data available form the literature. The analyis of the consists of (1) exploration/initial visualization (notebooks ending with "exploration") (2) model development (notebooks ending with "modeling") and (3) an example extension \& application (the notebook [parametric_application](parametric_application.ipynb)). The specific material properties are:

1. Ultimate Tensile Stress:the ultimate stress sustained by a material during uniaxial testing, a measure of material strength.
2. Uniform Elongation: the (percent) elongation of the material at the Ultimate Tensile Stress measured during uniaxial testing, a measure of material ductility.
3. Thermal Conductivity: a measure of the material's ability to conduct heat.
4. Creep stress: a measure of the material's endurance to sustained loads over long periods of time.

### Goals
The overall goal is to assess the ability of various regression models to fit observed exerpimental data. The secondary goal is to use these models to assess the variablity of these material properties across material _alloys_, metals that have different compositions intended to enhance some desired material property. Finally, to develop an interpretable visualization procedure for _paramterized_ models that neatly allows me to assess "how good" an alloy needs to be for a specific application, see the below figure.

If you woud like to review the contents of this directory comprehensively, please follow this order:

1. [uts_data_exploration.ipynb](uts_data_expoloration.ipynb)
2. [uts_modeling.ipynb](uts_modeling.ipynb)
3. [ue_data_exploration.ipynb](ue_data_exploration.ipynb)
4. [ue_modeling.ipynb](ue_data_exploration.ipynb)
5. [conductivity_data_exploration.ipynb](conductivity_data_exploration.ipynb)
6. [conductivity_modeling.ipynb](conductivity_modeling.ipynb)
7. [creep_modeling.ipynb](creep_modeling.ipynb)

File: engineering_models/data/creep_data/flagella/raw/Re25W_raw.csv
Material Source,Test Temperature (°C),Stress (psi),Total Strain Linear Creep Rate (min⁻¹),1-inch Gage Length Linear Creep Rate (min⁻¹),Time to Rupture (hr),Total Elongation (%)
"A 1600 15,000 1.3.x1078 - 3.30 53",-,-,-,-,-,-
"A 1600 10,000 2.7.x1074 - 15.1 41",-,-,-,-,-,-
"A 1600 6,000 6.8x10-5 - 83.4 42",-,-,-,-,-,-
"B 1600 10,000 2.9x1074 1.7x1074 7.10 26",-,-,-,-,-,-
"B 1600 5,510 2.6x10-5 1.2x10-5 50.6 23",-,-,-,-,-,-
"A 2200 4,000 5.0x1073 - 0.18 25",-,-,-,-,-,-
"A 2200 3,000 1.9x10-3 - 0.50 20",-,-,-,-,-,-
"A 2200 2,500 6.0x10~4 - 1.10 18",-,-,-,-,-,-
"A 2200 2,200 5.2x10 - 3.01 27",-,-,-,-,-,-
"A 2200 2,000 4.3x1074 - 3.73 23",-,-,-,-,-,-
"A 2200 1,900 3.0x1074 - 8.74 29",-,-,-,-,-,-
"A 2200 1,500 2.0x10~4 - 6.20 17",-,-,-,-,-,-
"A 2200 1,000 - - - -",-,-,-,-,-,-
"A 2400 2,300 2.9x1073 - 0.65 38",-,-,-,-,-,-
"A 2400 1,700 1.0x107 - 1.40 32",-,-,-,-,-,-
"A 2400 1,300 5.1x10~4 - 2.62 19",-,-,-,-,-,-
A 2400 900 8.8x10-5 - 6.29 10,-,-,-,-,-,-
"A 2600 1,500 4.2x107-3 - 0.42 26",-,-,-,-,-,-
"A 2600 1,250 1.8x107° - 0.94 16",-,-,-,-,-,-
"A 2600 1,000 5.6x10-4 - 3.40 26",-,-,-,-,-,-
A 2600 900 4.3x1074 - 2.50 14,-,-,-,-,-,-
A 2600 850 20x10-4 - 1.80 1,-,-,-,-,-,-
A 2600 850 2.2x1074 - 2.58 8,-,-,-,-,-,-
"A 2600 850 3.6x1074 - 4.10 15",-,-,-,-,-,-
"A 2600 800 2.7.x10-4 - 4.42 14",-,-,-,-,-,-
A 2600 650 1.5x10-4 - 7.71 12,-,-,-,-,-,-
"A 2600 340 8.3x10-6 - 35.0 14",-,-,-,-,-,-
A 2600 270 4.6x1076 - 51.9 3,-,-,-,-,-,-
"B 2600 1,300 2.8x1078 - 1.28 97",-,-,-,-,-,-
"B 2600 1,000 9.2x10~4 - 3.10 69",-,-,-,-,-,-
"B 2600 750 2.2x1074 - 8.34 44",-,-,-,-,-,-
"B 2600 600 8.6x10-5 - 17.6 30",-,-,-,-,-,-
A 2800 650 3.0x10~4 - 1.12 8,-,-,-,-,-,-
