Repository: ml-ME-gatech/modeling_tungsten

# Overview
This project is concerned with modeling material structural and thermal properties for tungsten and tungsten alloys. In particular the material ultimate tensile stress (UTS), $S_u$ the material uniform elongation $\varepsilon_u$, the material creep stress $S_t$, and the conductivity $k$. Empirical models are proposed for incorporating the effect of material recrystallization, a phase change process that depends upon time and temperature. The primary statistical methods used in the repository are techniques from linear regression (model selection, residual analysis, model adquecy checking) and bayesian statistics (MCMC sampling, hierarchical modeling).

## Highlights

### Material Recrystallization

#### Isothermal Recrystallization


The figure below shows predicted isothermal recrystallization phase fraction $X: (t,T) \to [0,1]$ as a function of time at two different isotherms, with the model calibrated to data from [A. Lopez (2015)](https://orbit.dtu.dk/en/publications/thermal-stability-of-warm-rolled-tungsten). The solid black lines shows the maximum likelihood predictions while the dotted black lines show 95\% confidence intervals based on sampling from the posterior predictive distribution. 
The parameter $\overline{k}$ developed [here](./recrystallization/model_inference/latent_variable_selection.ipynb) describes how quickly the rate of recrystalliation proceeds, smaller $\overline{k}$ means that recrystallization proceeds more quickly, while larger $\overline{k}$ means it is slower (which is desirable for engineering applications). The below figure compares posterior distributions of this parameter for tungstens processed using different routes obtained via sampling from a bayesian hierarcichal model:

### State Properties

#### Parametric Modeling

### Coupling Recystallization
The below plots demonstrate the modeled effect of material recrystallization (with $X= 1$) on material property state functions $S_u$ and $\varepsilon_u$.

## Summary
The listed material properties are dependent on their temperature. Further, the structural properties, $S_u$, $\varepsilon_u$ and $S_t$ are functions of recrystillization phase fraction $X$ which describes the fraction of material that is _recrystallized_. Material _recrystallization_ describes a solid state phase change of material and is a temperature and _time_ dependent process. Material recrystallization is characterized using the material phase fraction $X: (t,T) \to [0,1]$ where $t$ is the time and $T$ is the isothermal material temperature.

The aim of this directory is to obtain reasonable estimates for:

1. A material conductivity state function $k(T)$
2. A creep stress state function $S_t(T)$
3. An ultimate tensile stress path function $S_u(T(t))$
4. A uniform elongation path function $\varepsilon_u(T(t))$

where $T$ is the temperature state of the material and $T(t)$ is an arbitary temperature history. A reasonable model for $S_u(T(t))$ is 

$

## Summary

The notebooks in this directory are concerned with developing empirical engineering material property models for tungsten alloys using data available form the literature. The analyis of the consists of (1) exploration/initial visualization (notebooks ending with "exploration") (2) model development (notebooks ending with "modeling") and (3) an example extension \& application (the notebook [parametric_application](parametric_application.ipynb)). The specific material properties are:

1. Ultimate Tensile Stress:the ultimate stress sustained by a material during uniaxial testing, a measure of material strength.
2. Uniform Elongation: the (percent) elongation of the material at the Ultimate Tensile Stress measured during uniaxial testing, a measure of material ductility.
3. Thermal Conductivity: a measure of the material's ability to conduct heat.
4. Creep stress: a measure of the material's endurance to sustained loads over long periods of time.

### Goals
The overall goal is to assess the ability of various regression models to fit observed exerpimental data. The secondary goal is to use these models to assess the variablity of these material properties across material _alloys_, metals that have different compositions intended to enhance some desired material property. Finally, to develop an interpretable visualization procedure for _paramterized_ models that neatly allows me to assess "how good" an alloy needs to be for a specific application, see the below figure.

If you woud like to review the contents of this directory comprehensively, please follow this order:

1. [uts_data_exploration.ipynb](uts_data_expoloration.ipynb)
2. [uts_modeling.ipynb](uts_modeling.ipynb)
3. [ue_data_exploration.ipynb](ue_data_exploration.ipynb)
4. [ue_modeling.ipynb](ue_data_exploration.ipynb)
5. [conductivity_data_exploration.ipynb](conductivity_data_exploration.ipynb)
6. [conductivity_modeling.ipynb](conductivity_modeling.ipynb)
7. [creep_modeling.ipynb](creep_modeling.ipynb)

File: engineering_models/data/creep_data/flagella/Re25WSheet.csv
,Material Source,Test Temperature (°C),Stress (psi),Time to Rupture (hr),Total Elongation (%)
0,A,1600,15000,3.3,53.0
1,A,1600,10000,15.1,41.0
2,A,1600,6000,83.4,42.0
3,B,1600,10000,7.1,26.0
4,B,1600,5510,50.6,23.0
5,A,2200,4000,0.18,25.0
6,A,2200,3000,0.5,20.0
7,A,2200,2500,1.1,18.0
8,A,2200,2200,3.01,27.0
9,A,2200,2000,3.73,23.0
10,A,2200,1900,8.74,29.0
11,A,2200,1500,6.2,17.0
13,A,2400,2300,0.65,38.0
14,A,2400,1700,1.4,32.0
15,A,2400,1300,2.62,19.0
16,A,2400,900,6.29,10.0
17,A,2600,1500,0.42,26.0
18,A,2600,1250,0.94,16.0
19,A,2600,1000,3.4,26.0
20,A,2600,900,2.5,14.0
21,A,2600,850,1.8,1.0
22,A,2600,850,2.58,8.0
23,A,2600,850,4.1,15.0
24,A,2600,800,4.42,14.0
25,A,2600,650,7.71,12.0
26,A,2600,340,35.0,14.0
27,A,2600,270,51.9,3.0
28,B,2600,1300,1.28,97.0
29,B,2600,1000,3.1,69.0
30,B,2600,750,8.34,44.0
31,B,2600,600,17.6,30.0
32,A,2800,650,1.12,8.0
