Repository: ml-ME-gatech/modeling_tungsten

# Overview
This project is concerned with modeling material structural and thermal properties for tungsten and tungsten alloys. In particular the material ultimate tensile stress (UTS), $S_u$ the material uniform elongation $\varepsilon_u$, the material creep stress $S_t$, and the conductivity $k$. Empirical models are proposed for incorporating the effect of material recrystallization, a phase change process that depends upon time and temperature. The primary statistical methods used in the repository are techniques from linear regression (model selection, residual analysis, model adquecy checking) and bayesian statistics (MCMC sampling, hierarchical modeling).

## Highlights

### Material Recrystallization

#### Isothermal Recrystallization


The figure below shows predicted isothermal recrystallization phase fraction $X: (t,T) \to [0,1]$ as a function of time at two different isotherms, with the model calibrated to data from [A. Lopez (2015)](https://orbit.dtu.dk/en/publications/thermal-stability-of-warm-rolled-tungsten). The solid black lines shows the maximum likelihood predictions while the dotted black lines show 95\% confidence intervals based on sampling from the posterior predictive distribution. 
The parameter $\overline{k}$ developed [here](./recrystallization/model_inference/latent_variable_selection.ipynb) describes how quickly the rate of recrystalliation proceeds, smaller $\overline{k}$ means that recrystallization proceeds more quickly, while larger $\overline{k}$ means it is slower (which is desirable for engineering applications). The below figure compares posterior distributions of this parameter for tungstens processed using different routes obtained via sampling from a bayesian hierarcichal model:

### State Properties

#### Parametric Modeling

### Coupling Recystallization
The below plots demonstrate the modeled effect of material recrystallization (with $X= 1$) on material property state functions $S_u$ and $\varepsilon_u$.

## Summary
The listed material properties are dependent on their temperature. Further, the structural properties, $S_u$, $\varepsilon_u$ and $S_t$ are functions of recrystillization phase fraction $X$ which describes the fraction of material that is _recrystallized_. Material _recrystallization_ describes a solid state phase change of material and is a temperature and _time_ dependent process. Material recrystallization is characterized using the material phase fraction $X: (t,T) \to [0,1]$ where $t$ is the time and $T$ is the isothermal material temperature.

The aim of this directory is to obtain reasonable estimates for:

1. A material conductivity state function $k(T)$
2. A creep stress state function $S_t(T)$
3. An ultimate tensile stress path function $S_u(T(t))$
4. A uniform elongation path function $\varepsilon_u(T(t))$

where $T$ is the temperature state of the material and $T(t)$ is an arbitary temperature history. A reasonable model for $S_u(T(t))$ is 

$

## Summary

The notebooks in this directory are concerned with developing empirical engineering material property models for tungsten alloys using data available form the literature. The analyis of the consists of (1) exploration/initial visualization (notebooks ending with "exploration") (2) model development (notebooks ending with "modeling") and (3) an example extension \& application (the notebook [parametric_application](parametric_application.ipynb)). The specific material properties are:

1. Ultimate Tensile Stress:the ultimate stress sustained by a material during uniaxial testing, a measure of material strength.
2. Uniform Elongation: the (percent) elongation of the material at the Ultimate Tensile Stress measured during uniaxial testing, a measure of material ductility.
3. Thermal Conductivity: a measure of the material's ability to conduct heat.
4. Creep stress: a measure of the material's endurance to sustained loads over long periods of time.

### Goals
The overall goal is to assess the ability of various regression models to fit observed exerpimental data. The secondary goal is to use these models to assess the variablity of these material properties across material _alloys_, metals that have different compositions intended to enhance some desired material property. Finally, to develop an interpretable visualization procedure for _paramterized_ models that neatly allows me to assess "how good" an alloy needs to be for a specific application, see the below figure.

If you woud like to review the contents of this directory comprehensively, please follow this order:

1. [uts_data_exploration.ipynb](uts_data_expoloration.ipynb)
2. [uts_modeling.ipynb](uts_modeling.ipynb)
3. [ue_data_exploration.ipynb](ue_data_exploration.ipynb)
4. [ue_modeling.ipynb](ue_data_exploration.ipynb)
5. [conductivity_data_exploration.ipynb](conductivity_data_exploration.ipynb)
6. [conductivity_modeling.ipynb](conductivity_modeling.ipynb)
7. [creep_modeling.ipynb](creep_modeling.ipynb)

File: engineering_models/data/creep_data/flagella/pureWsheet.csv
Specimen No.,Atmosphere,Temperature (°C),Stress (psi),Rupture Time (hr),Elongation (%),Linear Creep Rate (min^-1)
8,H2,1600,13000,1.06,55,4.0 x 10^-3
6,H2,1600,12000,1.85,48,2.6 x 10^-3
1,H2,1600,11000,1.84,41,2.2 x 10^-3
2,H2,1600,11000,2.7,43,1.6 x 10^-3
3,H2,1600,10000,6.06,40,5.0 x 10^-4
19,H2,1600,10000,8.37,46,5.9 x 10^-4
7,H2,1600,10000,6,42,6.0 x 10^-4
4,H2,1600,9500,11.14,38,3.3 x 10^-4
28,Ar,2800,1500,0.154,26,
29,H2,2800,1200,2.15,14,
26,Ar,2800,1200,0.75,10,4.0 x 10^-4
25,H2,2800,1200,1.7,4.2,5.56 x 10^-4
27,H2,2800,1000,11,0,3.36 x 10^-5
7,H2,1600,8000,19.48,70,2.8 x 10^-4
11,H2,2000,3000,5.74,41,1.7 x 10^-4
8,H2,2000,3000,5.16,33,2.6 x 10^-4
31,H2,2200,2600,1.3,24,2.9 x 10^-3
32,Ar,2200,2600,0.99,30,4.0 x 10^-3
37,H2,2200,2400,2.15,26,1.2 x 10^-3
33,H2,2200,2200,4.18,20,5.6 x 10^-4
34,H2,2200,2000,6.27,30,5.2 x 10^-4
35,Ar,2200,2000,2.82,35,2.1 x 10^-4
36,H2,2200,1800,14.25,23,1.8 x 10^-4
38,Ar,2200,1800,9.31,14,7.9 x 10^-5
44,H2,2200,1600,33.83,25,8.5 x 10^-5
42,H2,2200,1300,189.5,21,1.3 x 10^-4
16,H2,2400,2500,0.43,32,8.7 x 10^-3
14,H2,2400,2100,0.94,26,3.4 x 10^-3
20,Ar,2400,2000,0.54,24,3.5 x 10^-3
13,H2,2400,1900,1.22,28,2.6 x 10^-3
11,H2,2400,1600,2.82,26,1.0 x 10^-3
8,Ar,2400,1600,1.56,18,1.3 x 10^-3
10,H2,2400,1600,2,16,9.8 x 10^-4
26,H2,2400,1500,3.42,16,3.9 x 10^-4
27,H2,2400,1500,3.84,18,4.3 x 10^-4
29,Ar,2400,1500,3.83,12,3.6 x 10^-4
27,Ar,2400,1500,5.26,14,2.4 x 10^-4
12,H2,2400,1400,6.08,21,4.4 x 10^-4
18,Ar,2400,1400,2.3,14,6.2 x 10^-4
15,H2,2400,1200,11.67,16,1.7 x 10^-5
24,H2,2400,1000,23.02,5,2.7 x 10^-5
21,H2,2400,958,37.5,10,3.0 x 10^-5
1,H2,2800,1200,0.42,22,5.3 x 10^-3
2,H2,2800,1200,0.65,28,4.4 x 10^-3
3,Ar,2800,1200,0.45,32,7.4 x 10^-3
4,H2,2800,1000,1.65,31,2.0 x 10^-3
5,Ar,2800,1000,1.65,22,
19,H2,2800,900,3.18,18,5.0 x 10^-4
20,H2,2800,900,2.65,20,5.8 x 10^-4
6,Ar,2800,800,7.61,16,
9,H2,2800,750,3.75,7,2.4 x 10^-5
10,H2,2800,550,62.25,10,1.7 x 10^-5
23,H2,2800,500,94.5,9,1.0 x 10^-5
68,H2,1600,10000,2.4,40,1.6 x 10^-3
76,H2,1600,10000,2.48,62,2.1 x 10^-3
64,H2,1600,8600,5.91,34,5.7 x 10^-4
75,H2,1600,8000,9.47,34,3.9 x 10^-4
70,H2,1600,7800,9.25,44,4.4 x 10^-4
73,H2,1600,6000,51.27,32,5.4 x 10^-5
71,H2,1600,5000,,,
79,H2,2000,3000,23.17,27,8.8 x 10^-5
21,H2,2200,3000,2.1,27,1.1 x 10^-3
60,H2,2200,3000,3.15,26,6.3 x 10^-4
56,Ar,2200,3000,1.14,64,6.7 x 10^-4
61,H2,2200,2905,1.3,39,
16,H2,2200,2500,4.18,44,2.1 x 10^-3
24,H2,2200,2500,4.94,22,3.8 x 10^-4
22,Ar,2200,2500,6.64,31,3.5 x 10^-4
18,H2,2200,2000,15.3,15,1.2 x 10^-4
10,H2,2200,1600,60.65,17,3.6 x 10^-5
25,H2,2200,1600,20.5,3.2,
72,H2,2400,1500,7.62,29,2.5 x 10^-4
11,H2,2600,1700,0.82,20,2.0 x 10^-3
9,H2,2600,1400,3.5,12,3.9 x 10^-4
12,Ar,2600,1400,0.41,12,2.5 x 10^-3
6,H2,2600,1200,8.84,8,9.1 x 10^-4
15,Ar,2600,1200,2.65,4,1.9 x 10^-4
7,H2,2600,1000,25.08,5,1.5 x 10^-5
13,Ar,2600,1000,4.61,8,4.0 x 10^-5
69,H2,1600,8000,6.45,73,2.9 x 10^-4
70,H3,1600,7000,14.7,65,1.3 x 10^-4
48,H4,1600,6000,30.9,76,5.1 x 10^-5
71,H5,1600,4800,160,89,1.5 x 10^-5
47,H6,1600,4800,78.6,137,1.4 x 10^-5
50,H7,1800,4800,7.6,60,1.9 x 10^-4
51,H8,1800,4000,28.4,73,6.1 x 10^-5
52,H9,1800,3000,92.2,150,1.4 x 10^-5
53,H10,2000,3000,6.7,70,2.4 x 10^-4
58,H11,2000,2500,17.6,60,9.8 x 10^-5
45,H12,2000,1500,101,256,6.5 x 10^-5
14,H13,2200,1500,40.7,106,9.6 x 10^-5
12,H14,2200,1200,48,119,3.1 x 10^-5
16,H15,2200,1000,95,237,1.5 x 10^-5
17,H16,2400,1200,9.25,73,4.0 x 10^-4
21,H17,2400,1000,17.5,83,2.0 x 10^-4
24,H18,2400,800,61.4,120,7.0 x 10^-5
25,H19,2600,800,4.77,64,8.5 x 10^-4
33,H20,2600,650,15,104,2.6 x 10^-4
28,H21,2800,500,4.3,64,8.3 x 10^-4
30,H22,2800,400,14,74,2.4 x 10^-4
34,H23,2800,250,144,40,1.5 x 10^-5
49,H24,3000,300,2.8,22,6.7 x 10^-4
