Repository: ml-ME-gatech/modeling_tungsten

# Overview
This project is concerned with modeling material structural and thermal properties for tungsten and tungsten alloys. In particular the material ultimate tensile stress (UTS), $S_u$ the material uniform elongation $\varepsilon_u$, the material creep stress $S_t$, and the conductivity $k$. Empirical models are proposed for incorporating the effect of material recrystallization, a phase change process that depends upon time and temperature. The primary statistical methods used in the repository are techniques from linear regression (model selection, residual analysis, model adquecy checking) and bayesian statistics (MCMC sampling, hierarchical modeling).

## Highlights

### Material Recrystallization

#### Isothermal Recrystallization


The figure below shows predicted isothermal recrystallization phase fraction $X: (t,T) \to [0,1]$ as a function of time at two different isotherms, with the model calibrated to data from [A. Lopez (2015)](https://orbit.dtu.dk/en/publications/thermal-stability-of-warm-rolled-tungsten). The solid black lines shows the maximum likelihood predictions while the dotted black lines show 95\% confidence intervals based on sampling from the posterior predictive distribution. 
The parameter $\overline{k}$ developed [here](./recrystallization/model_inference/latent_variable_selection.ipynb) describes how quickly the rate of recrystalliation proceeds, smaller $\overline{k}$ means that recrystallization proceeds more quickly, while larger $\overline{k}$ means it is slower (which is desirable for engineering applications). The below figure compares posterior distributions of this parameter for tungstens processed using different routes obtained via sampling from a bayesian hierarcichal model:

### State Properties

#### Parametric Modeling

### Coupling Recystallization
The below plots demonstrate the modeled effect of material recrystallization (with $X= 1$) on material property state functions $S_u$ and $\varepsilon_u$.

## Summary
The listed material properties are dependent on their temperature. Further, the structural properties, $S_u$, $\varepsilon_u$ and $S_t$ are functions of recrystillization phase fraction $X$ which describes the fraction of material that is _recrystallized_. Material _recrystallization_ describes a solid state phase change of material and is a temperature and _time_ dependent process. Material recrystallization is characterized using the material phase fraction $X: (t,T) \to [0,1]$ where $t$ is the time and $T$ is the isothermal material temperature.

The aim of this directory is to obtain reasonable estimates for:

1. A material conductivity state function $k(T)$
2. A creep stress state function $S_t(T)$
3. An ultimate tensile stress path function $S_u(T(t))$
4. A uniform elongation path function $\varepsilon_u(T(t))$

where $T$ is the temperature state of the material and $T(t)$ is an arbitary temperature history. A reasonable model for $S_u(T(t))$ is 

$

## Summary

The notebooks in this directory are concerned with developing empirical engineering material property models for tungsten alloys using data available form the literature. The analyis of the consists of (1) exploration/initial visualization (notebooks ending with "exploration") (2) model development (notebooks ending with "modeling") and (3) an example extension \& application (the notebook [parametric_application](parametric_application.ipynb)). The specific material properties are:

1. Ultimate Tensile Stress:the ultimate stress sustained by a material during uniaxial testing, a measure of material strength.
2. Uniform Elongation: the (percent) elongation of the material at the Ultimate Tensile Stress measured during uniaxial testing, a measure of material ductility.
3. Thermal Conductivity: a measure of the material's ability to conduct heat.
4. Creep stress: a measure of the material's endurance to sustained loads over long periods of time.

### Goals
The overall goal is to assess the ability of various regression models to fit observed exerpimental data. The secondary goal is to use these models to assess the variablity of these material properties across material _alloys_, metals that have different compositions intended to enhance some desired material property. Finally, to develop an interpretable visualization procedure for _paramterized_ models that neatly allows me to assess "how good" an alloy needs to be for a specific application, see the below figure.

If you woud like to review the contents of this directory comprehensively, please follow this order:

1. [uts_data_exploration.ipynb](uts_data_expoloration.ipynb)
2. [uts_modeling.ipynb](uts_modeling.ipynb)
3. [ue_data_exploration.ipynb](ue_data_exploration.ipynb)
4. [ue_modeling.ipynb](ue_data_exploration.ipynb)
5. [conductivity_data_exploration.ipynb](conductivity_data_exploration.ipynb)
6. [conductivity_modeling.ipynb](conductivity_modeling.ipynb)
7. [creep_modeling.ipynb](creep_modeling.ipynb)

File: engineering_models/data/creep_data/rieth/RW.csv
,time to rupture [h],Creep Stress [MPa],Temperature [C],Material Type
0,4.581088280284946,206.36993600692,1100.0,RW
1,85.05984684186618,155.07846165627055,1100.0,RW
2,228.54638641349885,138.6554579699106,1100.0,RW
3,366.5241237079626,123.24343556662927,1100.0,RW
4,1.0265875934250537,172.42782109517975,1200.0,RW
5,24.564808922013796,137.84096693152983,1200.0,RW
6,34.5510729459222,116.8788334546824,1200.0,RW
7,3.010457348741041,89.65948261519148,1482.0,RW
8,17.162000142216893,68.98202161542079,1482.0,RW
9,27.52302130833624,69.79964843082539,1482.0,RW
10,33.36313529239993,51.68465756920351,1482.0,RW
11,101.32065897066856,51.837132874336696,1482.0,RW
12,6.113990876540338,248.5213511056471,873.0,RW
13,17.162000142216904,242.0285231375333,873.0,RW
14,403.5412539933556,221.58619489093147,873.0,RW
15,13.791170878615272,226.7696700367429,982.0,RW
16,59.42635695769066,206.36993600692,982.0,RW
17,389.6666674901064,172.93650173410526,982.0,RW

File: engineering_models/data/creep_data/rieth/WL10Rod.csv
Test Temperature (C),Rupture Time (hr), Stress (MPa)
1100,709.9440201165622, 150.5999884457953
1300,34.71279968725303, 100.64974660895068
1300,129.71623961465295, 95.21750469473639
1300,225.9690523039672, 90.60607461675997
1300,645.3463286164817, 80.8532219874762
1300,1095.337666860196, 70.4841892923237
1300,1975.461408216063, 60.554310432041646
