Repository: ml-ME-gatech/modeling_tungsten

# Overview
This project is concerned with modeling material structural and thermal properties for tungsten and tungsten alloys. In particular the material ultimate tensile stress (UTS), $S_u$ the material uniform elongation $\varepsilon_u$, the material creep stress $S_t$, and the conductivity $k$. Empirical models are proposed for incorporating the effect of material recrystallization, a phase change process that depends upon time and temperature. The primary statistical methods used in the repository are techniques from linear regression (model selection, residual analysis, model adquecy checking) and bayesian statistics (MCMC sampling, hierarchical modeling).

## Highlights

### Material Recrystallization

#### Isothermal Recrystallization


The figure below shows predicted isothermal recrystallization phase fraction $X: (t,T) \to [0,1]$ as a function of time at two different isotherms, with the model calibrated to data from [A. Lopez (2015)](https://orbit.dtu.dk/en/publications/thermal-stability-of-warm-rolled-tungsten). The solid black lines shows the maximum likelihood predictions while the dotted black lines show 95\% confidence intervals based on sampling from the posterior predictive distribution. 
The parameter $\overline{k}$ developed [here](./recrystallization/model_inference/latent_variable_selection.ipynb) describes how quickly the rate of recrystalliation proceeds, smaller $\overline{k}$ means that recrystallization proceeds more quickly, while larger $\overline{k}$ means it is slower (which is desirable for engineering applications). The below figure compares posterior distributions of this parameter for tungstens processed using different routes obtained via sampling from a bayesian hierarcichal model:

### State Properties

#### Parametric Modeling

### Coupling Recystallization
The below plots demonstrate the modeled effect of material recrystallization (with $X= 1$) on material property state functions $S_u$ and $\varepsilon_u$.

## Summary
The listed material properties are dependent on their temperature. Further, the structural properties, $S_u$, $\varepsilon_u$ and $S_t$ are functions of recrystillization phase fraction $X$ which describes the fraction of material that is _recrystallized_. Material _recrystallization_ describes a solid state phase change of material and is a temperature and _time_ dependent process. Material recrystallization is characterized using the material phase fraction $X: (t,T) \to [0,1]$ where $t$ is the time and $T$ is the isothermal material temperature.

The aim of this directory is to obtain reasonable estimates for:

1. A material conductivity state function $k(T)$
2. A creep stress state function $S_t(T)$
3. An ultimate tensile stress path function $S_u(T(t))$
4. A uniform elongation path function $\varepsilon_u(T(t))$

where $T$ is the temperature state of the material and $T(t)$ is an arbitary temperature history. A reasonable model for $S_u(T(t))$ is 

$

## Summary

The notebooks in this directory are concerned with developing empirical engineering material property models for tungsten alloys using data available form the literature. The analyis of the consists of (1) exploration/initial visualization (notebooks ending with "exploration") (2) model development (notebooks ending with "modeling") and (3) an example extension \& application (the notebook [parametric_application](parametric_application.ipynb)). The specific material properties are:

1. Ultimate Tensile Stress:the ultimate stress sustained by a material during uniaxial testing, a measure of material strength.
2. Uniform Elongation: the (percent) elongation of the material at the Ultimate Tensile Stress measured during uniaxial testing, a measure of material ductility.
3. Thermal Conductivity: a measure of the material's ability to conduct heat.
4. Creep stress: a measure of the material's endurance to sustained loads over long periods of time.

### Goals
The overall goal is to assess the ability of various regression models to fit observed exerpimental data. The secondary goal is to use these models to assess the variablity of these material properties across material _alloys_, metals that have different compositions intended to enhance some desired material property. Finally, to develop an interpretable visualization procedure for _paramterized_ models that neatly allows me to assess "how good" an alloy needs to be for a specific application, see the below figure.

If you woud like to review the contents of this directory comprehensively, please follow this order:

1. [uts_data_exploration.ipynb](uts_data_expoloration.ipynb)
2. [uts_modeling.ipynb](uts_modeling.ipynb)
3. [ue_data_exploration.ipynb](ue_data_exploration.ipynb)
4. [ue_modeling.ipynb](ue_data_exploration.ipynb)
5. [conductivity_data_exploration.ipynb](conductivity_data_exploration.ipynb)
6. [conductivity_modeling.ipynb](conductivity_modeling.ipynb)
7. [creep_modeling.ipynb](creep_modeling.ipynb)

File: engineering_models/data/structural_data/rx_stress_strain/sheng/as_recieved_300C.csv
0.16363577621891778, 73.37989659035782
0.12739432268382167, 49.27318897158375
0.08745476164514354, 32.44336490926821
0.29713745709820394, 99.94249850682036
0.12739432268382167, 18.48656547495409
0.43206148701732605, 122.38369353975759
0.5467597135899389, 144.3880145842138
0.6088879196501047, 162.44827594440426
0.7238251008614114, 181.78653037542176
0.826336640860684, 215.0776585290887
0.7952725378306011, 198.1096394776617
0.9491810482978282, 236.86684904531228
0.9960797752750645, 260.4404991296749
1.0951606093902457, 286.37416321778414
1.132539942157214, 306.9303668259278
1.266882102014585, 326.5907283836698
1.3092422425101526, 350.25829739267135
1.4405586780464112, 373.6754159359691
1.5201016085325314, 394.4767185041391
1.5452487395568841, 411.81544399884984
1.7243716193667122, 431.2164104313987
1.7815578090357285, 452.0246699569494
1.8980481953985384, 468.9807627957238
2.342503823367416, 476.21756569827176
2.8299712863010207, 461.84337175614235
3.3425289862973866, 457.701547179567
3.8550866862937507, 456.8875831660299
4.367644386290117, 457.0754210153077
4.8802020862864826, 458.8285742752338
5.392759786282847, 458.64073642595594
5.905317486279213, 460.26866445303017
6.4178751862755785, 460.89479061728946
6.930432886271943, 461.33307893227095
7.442990586268309, 462.27226817865994
7.9555482862646745, 461.70875463082655
8.468105986261039, 462.20965556223393
8.980663686257405, 463.08623219219703
9.49322138625377, 462.6479438772154
10.005779086250136, 462.8357817264933
10.5183367862465, 462.71055649364143
11.030894486242865, 462.77316911006733
11.543452186239232, 462.4601060279377
12.056009886235596, 462.0844303293821
12.56856758623196, 462.33488079508584
13.081125286228328, 461.70875463082655
13.593682986224692, 461.45830416512285
14.106240686221057, 461.08262846656726
14.618798386217424, 460.70695276801166
15.131356086213788, 460.0182139873264
15.643913786210152, 459.2668625902153
16.15647148620652, 458.95379950808564
16.669029186202884, 457.701547179567
17.18158688619925, 457.6389345631411
17.694144586195616, 456.6997453167521
18.20670228619198, 455.885781303215
18.719259986188344, 455.5727182210854
19.231817686184712, 454.7587542075483
19.744375386181076, 454.25785327614085
20.25693308617744, 453.5065018790297
20.722894631628684, 451.3359311762641
2.0370370370370363, 479.56204379562047

File: engineering_models/data/structural_data/rx_stress_strain/sheng/as_recieved_500C.csv
0.11962829692630184, 49.11248325609051
0.22058663177407034, 64.21882051245325
0.2858212481372444, 82.12602881026919
0.4069712499545668, 104.09679591412794
0.5001635590448146, 127.5631100846175
0.6166539454076254, 148.34826257315387
0.7331443317704354, 172.82308710107543
0.8030385635881219, 191.3944363659807
0.8884648469208498, 214.02715796460922
0.9868345065161117, 236.9851173207835
1.0696721145963322, 261.9327664878262
1.199105877221677, 291.18776612455116
1.2922981863119247, 308.8588354118464
1.199105877221677, 273.18216657235166
1.4029640533565946, 336.63222674297833
1.338894340857049, 319.32766487826194
1.4786828044924212, 354.3155949370716
1.578531707089116, 371.27824719280494
1.839803002217133, 395.2611154488084
2.364009740849779, 400.4110031498412
2.876567440846145, 401.0997419305264
3.389125140842511, 401.6006428619338
3.901682840838875, 402.9155078068784
4.414240540835241, 404.2929853682488
4.926798240831607, 405.98352601174895
5.439355940827971, 407.92451712095277
5.951913640824337, 408.55064328521206
6.464471340820703, 408.9263189837676
6.977029040817067, 409.42721991517504
7.489586740813433, 409.6776703808788
8.002144440809799, 411.1177605586752
8.514702140806163, 411.86911195578637
9.027259840802529, 412.30740027076786
9.539817540798895, 412.2447876543419
10.05237524079526, 412.30740027076786
10.564932940791625, 412.8083012021753
11.077490640787989, 412.4326255036197
11.590048340784357, 412.30740027076786
12.10260604078072, 412.4952381200456
12.615163740777085, 412.4326255036197
13.127721440773453, 412.30740027076786
13.640279140769817, 412.30740027076786
14.15283684076618, 412.30740027076786
14.665394540762549, 411.4308236408048
15.177952240758913, 410.8046974765455
15.690509940755277, 409.6776703808788
16.203067640751645, 409.55244514802695
16.71562534074801, 409.55244514802695
17.228183040744373, 409.11415683304546
17.74074074074074, 408.23758020308236
18.253298440737105, 408.0497423538046
18.76585614073347, 407.1105531074157
19.278413840729836, 405.60785031319335
19.7909715407262, 404.167760135397
20.303529240722565, 403.47902135471173
20.816086940718932, 401.9137059440635
21.328644640715297, 400.0353274512856
21.84120234071166, 398.15694895850766
22.35376004070803, 395.52721906861865
22.866317740704392, 393.4610027265629
23.378875440700757, 390.0799214395627
23.891433140697124, 387.3249663168218
24.40399084069349, 383.63082194769197
24.916548540689853, 379.6236144964325
25.42910624068622, 375.42856919589514
25.941663940682584, 370.7326229639504
26.454221640678952, 365.7862262663019
26.966779340675316, 360.15109078796826
27.47933704067168, 353.51415344681965
27.991894740668045, 346.8772161056711
28.50445244066441, 338.9880264360039
29.017010140660773, 331.2240619991886
29.529567840657144, 321.5817190695954
30.042125540653508, 310.6871238114837
30.554683240649872, 298.8533393069829
31.067240940646236, 285.0785636932783
31.556500563370044, 271.0470763522274
31.999164031548723, 256.95854196065517
32.41852942245484, 242.18892144151636
32.744702504270705, 231.44459646282678

File: engineering_models/data/structural_data/rx_stress_strain/sheng/rx_1000C.csv
0.7044501924216906, 20.484285488423097
0.6128140076129984, 6.845895860034489
1.0404495367202333, 39.67073578648501
1.7124482253173188, 72.20774338739136
2.384446913914404, 87.61966273425446
3.1000818809918176, 100.52030096433725
3.9117166607259595, 117.246773168098
5.0724416683027425, 132.0074018280718
6.41643904549691, 143.59243707115866
7.760436422691081, 152.11949346835456
9.104433799885252, 159.2351750136009
10.448431177079419, 165.1159035633912
11.79242855427359, 170.17333011621093
13.136425931467757, 173.58415267508929
14.480423308661928, 178.05350637292992
15.824420685856099, 181.58194350280417
17.168418063050268, 184.28707863570764
18.512415440244432, 185.16918791817625
19.856412817438603, 189.10927604653574
21.200410194632774, 191.04991646796657
22.544407571826945, 192.34367674892042
23.888404949021115, 192.99055688939734
25.23240232621528, 194.63716088333865
26.57639970340945, 195.9309211642925
27.92039708060362, 197.16587415974845
29.264394457797792, 198.40082715520447
30.608391834991963, 199.4005510086688
31.952389212186127, 200.28266029113735
33.2963865893803, 201.5176132865933
34.64038396657447, 201.9292642850786
35.98438134376864, 202.8701808530451
37.32837872096281, 203.2818318515304
38.672376098156974, 203.2818318515304
40.016373475351145, 203.2818318515304
41.360370852545316, 203.04660270953877
42.70436822973949, 203.04660270953877
44.04836560693366, 203.10540999503672
45.39236298412782, 202.3409152835639
46.73636036132199, 199.0477072956814
48.08035773851616, 196.57780130476942
49.424355115710334, 194.93119731082817
50.768352492904505, 192.1084476069288
52.112349870098676, 187.63909390908822
53.45634724729285, 182.17001635778314
54.800344624487, 174.4662619575579
56.144342001681174, 166.9977366993241
57.488339378875345, 158.4706803021282
58.832336756069516, 149.76720204843843
60.11524334339122, 139.24069794431387
61.398149930712925, 128.6553865546913
62.61996572816218, 118.10928002206731
63.65850915599403, 105.19863055171515
64.57487100408098, 91.2791561003811
65.40570574634646, 75.45831609328798
66.17544969873948, 58.76880846898314
66.692685052993, 49.53998513151214

File: engineering_models/data/structural_data/rx_stress_strain/sheng/rx_300C.csv
0.2096147944547475, 40.462100493485764
0.5295083850596392, 99.46345003353213
0.4295416379956105, 78.06021176942852
0.47026883124391894, 62.69321465454311
0.18517847850576175, 55.1462796823123
0.6739047974854593, 119.46464793544749
0.9029952595071951, 137.30005752288298
1.3255398894583923, 153.61581217713456
1.5902666455723935, 170.3718047047663
2.033174872147745, 185.89692807621276
2.7265553372001943, 204.640280146532
3.249899770440953, 220.1007155039307
4.085590447286046, 236.52151906988365
4.828078508812892, 249.5631655383802
5.449168205849594, 261.97542326413776
6.159857728032572, 275.4736555287564
7.149528523966458, 291.04190424290124
8.371344321415704, 304.5479774789197
9.71534169860987, 318.2500749999312
11.059339075804042, 328.8353863895538
12.403336452998213, 337.83290107073293
13.74733383019238, 345.77188461294986
15.09133120738655, 352.53472244520873
16.435328584580716, 358.5918728514927
17.779325961774887, 362.8848046928397
19.12332333896906, 367.17773653418664
20.46732071616323, 371.70589751752516
21.811318093357393, 374.52864722142454
23.155315470551564, 377.05736049783434
24.499312847745735, 379.2332300612568
25.843310224939906, 381.65272980745624
27.187307602134076, 383.26012894439896
28.53130497932824, 384.8964649996025
29.87530235652241, 387.13954288930825
31.219299733716582, 386.2312970355073
32.56329711091075, 386.5841407484947
33.907294488104924, 386.76056260498837
35.25129186529909, 386.9369844614821
36.59528924249326, 386.6429480339926
37.93928661968743, 386.7017553194905
39.2832839968816, 386.8781771759842
40.62728137407577, 386.40771889200096
41.971278751269935, 385.8784533225198
43.315276128464106, 385.34918775303873
44.65927350565828, 384.3494638995744
46.00327088285245, 383.29093276061207
47.34726826004662, 382.2912089071478
48.44690247775094, 380.98904758540846
