Repository: ml-ME-gatech/modeling_tungsten

# Overview
This project is concerned with modeling material structural and thermal properties for tungsten and tungsten alloys. In particular the material ultimate tensile stress (UTS), $S_u$ the material uniform elongation $\varepsilon_u$, the material creep stress $S_t$, and the conductivity $k$. Empirical models are proposed for incorporating the effect of material recrystallization, a phase change process that depends upon time and temperature. The primary statistical methods used in the repository are techniques from linear regression (model selection, residual analysis, model adquecy checking) and bayesian statistics (MCMC sampling, hierarchical modeling).

## Highlights

### Material Recrystallization

#### Isothermal Recrystallization


The figure below shows predicted isothermal recrystallization phase fraction $X: (t,T) \to [0,1]$ as a function of time at two different isotherms, with the model calibrated to data from [A. Lopez (2015)](https://orbit.dtu.dk/en/publications/thermal-stability-of-warm-rolled-tungsten). The solid black lines shows the maximum likelihood predictions while the dotted black lines show 95\% confidence intervals based on sampling from the posterior predictive distribution. 
The parameter $\overline{k}$ developed [here](./recrystallization/model_inference/latent_variable_selection.ipynb) describes how quickly the rate of recrystalliation proceeds, smaller $\overline{k}$ means that recrystallization proceeds more quickly, while larger $\overline{k}$ means it is slower (which is desirable for engineering applications). The below figure compares posterior distributions of this parameter for tungstens processed using different routes obtained via sampling from a bayesian hierarcichal model:

### State Properties

#### Parametric Modeling

### Coupling Recystallization
The below plots demonstrate the modeled effect of material recrystallization (with $X= 1$) on material property state functions $S_u$ and $\varepsilon_u$.

## Summary
The listed material properties are dependent on their temperature. Further, the structural properties, $S_u$, $\varepsilon_u$ and $S_t$ are functions of recrystillization phase fraction $X$ which describes the fraction of material that is _recrystallized_. Material _recrystallization_ describes a solid state phase change of material and is a temperature and _time_ dependent process. Material recrystallization is characterized using the material phase fraction $X: (t,T) \to [0,1]$ where $t$ is the time and $T$ is the isothermal material temperature.

The aim of this directory is to obtain reasonable estimates for:

1. A material conductivity state function $k(T)$
2. A creep stress state function $S_t(T)$
3. An ultimate tensile stress path function $S_u(T(t))$
4. A uniform elongation path function $\varepsilon_u(T(t))$

where $T$ is the temperature state of the material and $T(t)$ is an arbitary temperature history. A reasonable model for $S_u(T(t))$ is 

$

## Summary

The notebooks in this directory are concerned with developing empirical engineering material property models for tungsten alloys using data available form the literature. The analyis of the consists of (1) exploration/initial visualization (notebooks ending with "exploration") (2) model development (notebooks ending with "modeling") and (3) an example extension \& application (the notebook [parametric_application](parametric_application.ipynb)). The specific material properties are:

1. Ultimate Tensile Stress:the ultimate stress sustained by a material during uniaxial testing, a measure of material strength.
2. Uniform Elongation: the (percent) elongation of the material at the Ultimate Tensile Stress measured during uniaxial testing, a measure of material ductility.
3. Thermal Conductivity: a measure of the material's ability to conduct heat.
4. Creep stress: a measure of the material's endurance to sustained loads over long periods of time.

### Goals
The overall goal is to assess the ability of various regression models to fit observed exerpimental data. The secondary goal is to use these models to assess the variablity of these material properties across material _alloys_, metals that have different compositions intended to enhance some desired material property. Finally, to develop an interpretable visualization procedure for _paramterized_ models that neatly allows me to assess "how good" an alloy needs to be for a specific application, see the below figure.

If you woud like to review the contents of this directory comprehensively, please follow this order:

1. [uts_data_exploration.ipynb](uts_data_expoloration.ipynb)
2. [uts_modeling.ipynb](uts_modeling.ipynb)
3. [ue_data_exploration.ipynb](ue_data_exploration.ipynb)
4. [ue_modeling.ipynb](ue_data_exploration.ipynb)
5. [conductivity_data_exploration.ipynb](conductivity_data_exploration.ipynb)
6. [conductivity_modeling.ipynb](conductivity_modeling.ipynb)
7. [creep_modeling.ipynb](creep_modeling.ipynb)

File: engineering_models/data/structural_data/tha/islam_data/ue_95W3.5Ni1.5Fe.csv
22.941970310391355, 11.079545454545455
98.51551956815109, 14.026988636363637
198.3805668016194, 15.092329545454547
272.6045883940621, 17.96875
294.19703103913633, 19.105113636363637
326.5856950067476, 19.105113636363637
373.81916329284746, 16.015625
402.1592442645073, 16.938920454545453
425.10121457489873, 15.625000000000002
500.67476383265847, 15.51846590909091
595.1417004048583, 10.120738636363637
705.8029689608636, 6.498579545454543
801.6194331983806, 3.4801136363636367
1106.6126855600537, 1.2428977272727266

File: engineering_models/data/structural_data/tha/islam_data/ue_95W4.5Ni0.5Co.csv
22.941970310391355, 11.967329545454547
99.86504723346837, 13.068181818181818
198.3805668016194, 15.376420454545455
275.3036437246963, 15.731534090909092
302.2941970310391, 17.045454545454547
327.93522267206475, 17.294034090909093
348.1781376518217, 17.897727272727273
379.217273954116, 18.323863636363637
395.4116059379217, 18.892045454545453
423.75168690958157, 19.389204545454547
497.97570850202425, 21.022727272727273
600.5398110661267, 20.348011363636363
701.7543859649122, 18.92755681818182
796.221322537112, 10.120738636363637
1099.8650472334682, 1.4204545454545467

File: engineering_models/data/structural_data/tha/islam_data/uts_95W3.5Ni1.5Fe.csv
22.457067371202072, 907.7844311377246
270.8058124174372, 611.9760479041915
302.50990752972257, 603.5928143712574
324.9669749009247, 607.185628742515
348.7450462351387, 594.0119760479042
375.1651254953765, 596.4071856287425
393.65918097754286, 592.8143712574849
425.3632760898282, 594.0119760479042
501.98150594451783, 585.6287425149701
594.45178335535, 457.48502994011983
700.132100396301, 408.3832335329341
799.207397622193, 255.08982035928136
1093.7912813738442, 140.11976047904193

File: engineering_models/data/structural_data/tha/islam_data/uts_95W4.5Ni0.5Co.csv
25.099075297225852, 906.5868263473053
270.8058124174372, 623.9520958083832
297.225891677675, 605.9880239520958
369.88110964332895, 617.9640718562874
398.9431968295904, 623.9520958083832
428.005284015852, 622.754491017964
496.69749009247016, 633.5329341317365
594.45178335535, 633.5329341317365
701.4531043593131, 634.7305389221557
800.5284015852046, 465.86826347305396
1101.7173051519155, 179.64071856287433
