Repository: ml-ME-gatech/modeling_tungsten

# Overview
This project is concerned with modeling material structural and thermal properties for tungsten and tungsten alloys. In particular the material ultimate tensile stress (UTS), $S_u$ the material uniform elongation $\varepsilon_u$, the material creep stress $S_t$, and the conductivity $k$. Empirical models are proposed for incorporating the effect of material recrystallization, a phase change process that depends upon time and temperature. The primary statistical methods used in the repository are techniques from linear regression (model selection, residual analysis, model adquecy checking) and bayesian statistics (MCMC sampling, hierarchical modeling).

## Highlights

### Material Recrystallization

#### Isothermal Recrystallization


The figure below shows predicted isothermal recrystallization phase fraction $X: (t,T) \to [0,1]$ as a function of time at two different isotherms, with the model calibrated to data from [A. Lopez (2015)](https://orbit.dtu.dk/en/publications/thermal-stability-of-warm-rolled-tungsten). The solid black lines shows the maximum likelihood predictions while the dotted black lines show 95\% confidence intervals based on sampling from the posterior predictive distribution. 
The parameter $\overline{k}$ developed [here](./recrystallization/model_inference/latent_variable_selection.ipynb) describes how quickly the rate of recrystalliation proceeds, smaller $\overline{k}$ means that recrystallization proceeds more quickly, while larger $\overline{k}$ means it is slower (which is desirable for engineering applications). The below figure compares posterior distributions of this parameter for tungstens processed using different routes obtained via sampling from a bayesian hierarcichal model:

### State Properties

#### Parametric Modeling

### Coupling Recystallization
The below plots demonstrate the modeled effect of material recrystallization (with $X= 1$) on material property state functions $S_u$ and $\varepsilon_u$.

## Summary
The listed material properties are dependent on their temperature. Further, the structural properties, $S_u$, $\varepsilon_u$ and $S_t$ are functions of recrystillization phase fraction $X$ which describes the fraction of material that is _recrystallized_. Material _recrystallization_ describes a solid state phase change of material and is a temperature and _time_ dependent process. Material recrystallization is characterized using the material phase fraction $X: (t,T) \to [0,1]$ where $t$ is the time and $T$ is the isothermal material temperature.

The aim of this directory is to obtain reasonable estimates for:

1. A material conductivity state function $k(T)$
2. A creep stress state function $S_t(T)$
3. An ultimate tensile stress path function $S_u(T(t))$
4. A uniform elongation path function $\varepsilon_u(T(t))$

where $T$ is the temperature state of the material and $T(t)$ is an arbitary temperature history. A reasonable model for $S_u(T(t))$ is 

$

## Summary

The notebooks in this directory are concerned with developing empirical engineering material property models for tungsten alloys using data available form the literature. The analyis of the consists of (1) exploration/initial visualization (notebooks ending with "exploration") (2) model development (notebooks ending with "modeling") and (3) an example extension \& application (the notebook [parametric_application](parametric_application.ipynb)). The specific material properties are:

1. Ultimate Tensile Stress:the ultimate stress sustained by a material during uniaxial testing, a measure of material strength.
2. Uniform Elongation: the (percent) elongation of the material at the Ultimate Tensile Stress measured during uniaxial testing, a measure of material ductility.
3. Thermal Conductivity: a measure of the material's ability to conduct heat.
4. Creep stress: a measure of the material's endurance to sustained loads over long periods of time.

### Goals
The overall goal is to assess the ability of various regression models to fit observed exerpimental data. The secondary goal is to use these models to assess the variablity of these material properties across material _alloys_, metals that have different compositions intended to enhance some desired material property. Finally, to develop an interpretable visualization procedure for _paramterized_ models that neatly allows me to assess "how good" an alloy needs to be for a specific application, see the below figure.

If you woud like to review the contents of this directory comprehensively, please follow this order:

1. [uts_data_exploration.ipynb](uts_data_expoloration.ipynb)
2. [uts_modeling.ipynb](uts_modeling.ipynb)
3. [ue_data_exploration.ipynb](ue_data_exploration.ipynb)
4. [ue_modeling.ipynb](ue_data_exploration.ipynb)
5. [conductivity_data_exploration.ipynb](conductivity_data_exploration.ipynb)
6. [conductivity_modeling.ipynb](conductivity_modeling.ipynb)
7. [creep_modeling.ipynb](creep_modeling.ipynb)

File: engineering_models/creep_modeling.ipynb
### Modeling of Creep

Creep (sometimes called cold flow) is the tendency of a solid material to undergo slow deformation while subject to persistent mechanical stresses. This is common cause of failure in power applications where components are subjected to high thermal and mechanical (pressure) stresses for years, potentially decades. 

Experiments to examine the effects of creep often involve exposing materials to different, isothermal termperatures and a constant state of applided stress, and then measuring the duration required for the component to _fail_. The stress required to achieve failure at some specified time and isothermal temperature is called the _creep rupture stress_ denoted by $S_t$. 

The available creep-rupture stress data is _extremely_ limited for tungsten and tungsten alloys, with the only study coming from Rieth et al. [1]

The Larson-Miller relation is a widely used model for predicting creep behavior. Begining from the assumption that the creep rate follows an Arrhenius process, we can eventually derive the transformation:

$
x = T (C + \ln{t})
$

where $T$ is the temperature, $t$ is the time and $x$ is referred to as the _larson miller parameter_. $C$ is a material dependent constant. We assume that the creep stress has a polynomial dependency on the larson miller parameter:

$
S_t = \sum_{i = 0}^p \beta_i x^i
$

The results fitted to the data are shown below. We can see that the model fits the data well, and the mean square error is only 2 MPa when fitting to the recrystillized tungsten. there are two other experimental results available for only a single temperature (1300 C) for each, one for _un_ recrystillized W and the other for WL10, an alloy of W. the .refit_model() function refits the liner model the larson miller parameter, assuming that $C$ remains constant, which I do here because there's not enough data for these two alloys to refit $C$.

```
import numpy as np
import pandas as pd
from pathlib import WindowsPath
from matplotlib import pyplot as plt
from common_util import setup_axis_default, LarsonMiller
import copy
import warnings
from matplotlib import rc
import pickle

#ignore warnings and set preference for matplotlib styles
warnings.filterwarnings("ignore")
rc('font',**{'family':'serif','serif':['Times'],'weight': 'bold'})
rc('text', usetex=True)
plt.rcParams['text.latex.preamble'] = "".join([r"\usepackage{newtxtext,newtxmath}",r"\boldmath"])


def read_w_data() -> pd.DataFrame:
    """
    Read data from the file w_data.csv
    """

    path = WindowsPath('structural_data/creep_data')

    temperature = [873,982,1100,1200,1482]
    data = []
    for temp in temperature:
        df = pd.read_csv(path.joinpath(f'RW_T{temp}C.csv'),header =None)
        df.columns = ['time [hr]','stress [Mpa]']
        df['temperature'] = float(temp) + 273.15
        data.append(df)
    
    return pd.concat(data)
```

```
fig,ax = plt.subplots(figsize = (6.5,4.25))
setup_axis_default(ax)

#fit recrystallized tungsten data
df = read_w_data()

rx_model = LarsonMiller()
rx_model.fit(df['time [hr]'].values*3600,
             df['temperature'].values,
             df['stress [Mpa]'].values,
             deg = 2)

mse = np.linalg.norm(rx_model.predict(df['time [hr]'].values*3600,df['temperature'].values) - df['stress [Mpa]'].values)/len(df['stress [Mpa]'])
print(f'MSE data fit: {round(mse,2)}')
with open('.model/creep_larson_miller_rx_w.pkl','wb') as f:
    pickle.dump(rx_model,f)
    
colors = plt.get_cmap('Dark2')(np.linspace(0,1,len(df['temperature'].unique() + 2))) 

# plot recrystallized tungsten data
for temp,color,i in zip(df['temperature'].unique(),colors,range(len(df['temperature'].unique()))):
    sub_df = df[df['temperature'] == temp]

    ax.scatter(sub_df['time [hr]'],sub_df['stress [Mpa]'],
               label = rf'$R_x$ W $T = {round(temp - 273.15)} C$' if i == 0 else rf'$T = {round(temp - 273.15)} ^\circ C$' ,
               facecolor = color,edgecolor = 'k',s = 50,marker = 's')
    
    tplot = np.linspace(sub_df['time [hr]'].min(),sub_df['time [hr]'].max()*2,1000)
    pred_stress = rx_model.predict(tplot*3600,temp*np.ones_like(tplot))
    ax.plot(tplot,pred_stress,linestyle = '-',color = color,lw = 1.0)

#fit & plot unrecrystallized tungsten data
labels = [r'W $T = 1300 ^\circ C$',r'WL10 $T = 1300 ^\circ C$']
print_labels = ['Non-recrystillized W','WL10']

colors = ['k','w']
markers = ['^','o']
for file,label,color,marker,i in zip(['W_T1300C','WL10_1300C'],labels,colors,markers,range(2)):
    un_rx_data = pd.read_csv(f'structural_data/creep_data/{file}.csv',header = None)
    un_rx_data.columns = ['time [hr]','stress [Mpa]']
    un_rx_data['temperature'] = 1300 + 273.15
    un_rx_model = copy.deepcopy(rx_model)   
    un_rx_model.refit_model(un_rx_data['time [hr]'].values*3600,
                un_rx_data['temperature'].values,
                un_rx_data['stress [Mpa]'].values)

    ax.scatter(un_rx_data['time [hr]'],un_rx_data['stress [Mpa]'],label = label,
            facecolor = color,edgecolor = 'k',s = 50,marker = marker)

    tplot = np.linspace(un_rx_data['time [hr]'].min(),un_rx_data['time [hr]'].max()*2,1000)
    ax.plot(tplot,un_rx_model.predict(tplot*3600,(1300 + 273.15)*np.ones_like(tplot)),linestyle = '--',color = 'k',lw = 1.0)


ax.set_xlabel('$t$ [hr]',fontsize = 10)  
ax.set_ylabel('$S_t$ [Mpa]',fontsize = 10)

ax.set_xscale('log')
ax.set_yscale('log')

ax.set_ylim([10,301])
ax.set_xlim([1,1e4])

ax.legend(fontsize = 10,ncols = 3)
ax.set_yticks([10,50,100,300])
fig.tight_layout()
```

MSE data fit: 2.16

File: engineering_models/uts_data_expoloration.ipynb
```
from matplotlib import pyplot as plt
import numpy as np
import pandas as pd
from numpy.polynomial import Polynomial
from structural_data.mech_prop_db import ultimate_tensile_strength_w,ultimate_tensile_strength,minimum_uniform_elongation
from matplotlib import rc
import warnings
warnings.filterwarnings("ignore")
rc('font',**{'family':'serif','serif':['Times'],'weight': 'bold'})
rc('text', usetex=True)
plt.rcParams['text.latex.preamble'] = "".join([r"\usepackage{newtxtext,newtxmath}",r"\boldmath"])
from matplotlib.ticker import AutoMinorLocator


#Constants for Unit Conversion
temperature = np.linspace(293.15,1300,100)
KSI_TO_MPA = 6.89476
NCM2_TO_MPA = 0.01
KGMM2_TO_MPA = 9.80665

#Read in various data sets and convert units

#ITER
_,iter_w_df_uts= ultimate_tensile_strength_w(temperature,return_data= True)
iter_wl10_df_uts = ultimate_tensile_strength(temperature)
iter_wl10_df_uts= pd.DataFrame(iter_wl10_df_uts,index = temperature,columns = ['UTS [MPa]'])

iter_w_min_unif_elongation = minimum_uniform_elongation(temperature)
iter_w_min_unif_elongation = pd.DataFrame(iter_w_min_unif_elongation,index = temperature,columns = ['Min Unif Elongation [%]'])

iter_w_df_uts = pd.read_csv('structural_data/w_iter_uts',index_col= None,header = 0)

wl10_iter_uts = ultimate_tensile_strength(temperature)

#Younger + Write
younger_df_unirradiated = pd.read_csv('structural_data/younger_wright_data1.csv',header = 0,index_col = 0)
younger_df_irradiated = pd.read_csv('structural_data/younger_wright_data2.csv',header = 0,index_col = 0)

younger_df_unirradiated['Yield Strength [MPa]'] = NCM2_TO_MPA*younger_df_unirradiated['Yield Strength [N/cm^2] e3'].astype(float)*1e3
younger_df_unirradiated['UTS [MPa]'] = NCM2_TO_MPA*younger_df_unirradiated['Ultimate Tensile Strength [N/cm^2] e3'].astype(float)*1e3
younger_df_unirradiated['Test Temperature [C]'] = younger_df_unirradiated['Test Temperature [K]'].astype(float) + 273.15


younger_df_irradiated['Ultimate Tensile Strength [N/cm^2] e3'].loc[younger_df_irradiated['Ultimate Tensile Strength [N/cm^2] e3'].isna()]  \
    =younger_df_irradiated['Brittle Fracture Strength [N/cm^2] e3'].loc[younger_df_irradiated['Ultimate Tensile Strength [N/cm^2] e3'].isna()] 

younger_df_irradiated['Ultimate Tensile Strength [N/cm^2] e3'].loc[younger_df_irradiated['Ultimate Tensile Strength [N/cm^2] e3'].isna()] \
    = younger_df_irradiated['Lower Yield Point [N/cm^2] e3'].loc[younger_df_irradiated['Ultimate Tensile Strength [N/cm^2] e3'].isna()] 

younger_df_irradiated['Yield Strength [MPa]'] = NCM2_TO_MPA*younger_df_irradiated['Yield Strength [N/cm^2] e3'].astype(float)*1e3
younger_df_irradiated['UTS [MPa]'] = NCM2_TO_MPA*younger_df_irradiated['Ultimate Tensile Strength [N/cm^2] e3'].astype(float)*1e3

younger_df_irradiated['Test Temperature [C]'] = younger_df_irradiated['Test Temperature [K]'].astype(float) + 273.15

#Mabouchi
mabuchi_wdf = pd.read_csv('structural_data/mabuchi_w.csv')
mabuchi_wL10df = pd.read_csv('structural_data/mabuchi_wl10.csv')

#Nogami
nogami_df = pd.read_csv('structural_data/nogami_data.csv',index_col = 0)

#Haibany
habainy_df = pd.read_csv('structural_data/habainy.csv')

#Yin
yin_df = pd.read_csv('structural_data/yin_data2020.csv').iloc[8:]
for column in yin_df.columns:
    if column not in ['Materials']:
        yin_df[column].iloc[yin_df[column] == '�'] = np.nan
        yin_df[column] = yin_df[column].astype(float)

#Miyazawa
miyazawa_df = pd.read_csv('structural_data/miyazawa_data2020.csv')
for column in miyazawa_df.columns:
    if column not in ['Sample ID','Material type']:
        miyazawa_df[column].iloc[miyazawa_df[column] == '�'] = np.nan
        miyazawa_df[column] = miyazawa_df[column].astype(float)
```

### Temperature Dependent Ultimate Tensile Stress
Plotted below is the ultimate tensile strength of various tungsten alloys, produced in a variety of ways, as a function of temperature. The scatter visually confirms that a low order polynomial dependence upon temperature may provide an adquete model.

```
import pickle
MARKER_SIZE = 16
ALPHA = 1.0

fig,ax = plt.subplots(figsize = (6.5,4))

ax.set_xlabel(r'\textbf{Temperature} \textbf{[}$^\circ$\textbf{C]}',fontsize = 10)
ax.set_ylabel(r'$S_u$ \ \textbf{[MPa]}',fontsize  = 10)
ax.tick_params('both',labelsize = 9,direction = 'in',which = 'both')

#davis
ax.scatter(iter_w_df_uts['T [C]'],iter_w_df_uts['UTS (stress-relieved) [MPA]'],
            edgecolor = 'k',facecolor = 'black', s = MARKER_SIZE,label = 'ITER MPH (stress-relieved) $(W)$',
            marker = 'h',alpha = ALPHA)


#younger & wright
ax.scatter(younger_df_unirradiated['Test Temperature [C]'],younger_df_unirradiated['UTS [MPa]'],
            edgecolor = 'k', facecolor = 'blue', s = MARKER_SIZE,label = r'Younger \& Wright (Sintered \& Swaged)  $(W)$',
            marker = 'h',alpha = ALPHA)
         
#Nogami
alloys = {'UTS [MPa] W Plate (H)':('Nogami $(W)$ (H)','h'),
          'UTS [MPa] W3%Re Plate (H)':(r'Nogami  $(W3\%Re)$ (H)','h'),
          'UTS [MPa] W3%Re-1%La2O3 Plate (L)':(r'Nogami $(W3\%Re-1\%La_2O_3)$ (L)','^'),
          'UTS [MPa] K-W3%Re Plate (H)':(r'Nogami $(K-W3\%Re)$ (H)','h'),
          'UTS [MPa] W3%Re Plate (L)':(r'Nogami $(W3\%Re)$ (L)','^'),
          'UTS [MPa] K-W3%Re Plate (L)': (r'Nogami $(K-W3\%Re)$ (L)','^'),
          'UTS [MPa] K-W Plate (H)': (r'Nogami $(K-W)$ (H)','h'),
}

colors = plt.get_cmap('Set1')(np.arange(0,1,1/8))
i = 0
for column,(label,marker) in alloys.items():
        ax.scatter(nogami_df.index,nogami_df[column],
                edgecolor = 'k', facecolor = colors[i], s = MARKER_SIZE,label = label,
                marker = marker,alpha = ALPHA)

#Mabuchi

ax.scatter(mabuchi_wdf['T [K]'] - 273.15,mabuchi_wdf['UTS [Mpa]'],edgecolor = 'k',
           facecolor = (178/255,102/255,1),s=MARKER_SIZE,label = 'Mabuchi  $(W)$',
           marker = '^',alpha = ALPHA)

ax.scatter(mabuchi_wL10df['T [K]'] - 273.15,mabuchi_wL10df['UTS [Mpa]'],edgecolor = 'k',
           facecolor = (178/255,102/255,1),s=MARKER_SIZE,label = 'Mabuchi $(WL10)$',
           marker = 'h',alpha = ALPHA)



#Miyazawa
unirrad = np.isnan(miyazawa_df['dose [dpa]'].to_numpy())

alloys = {'Pure W (SR)':('Miyazawa $(W)$','h'),
          'K-doped W (SR)':('Miyazawa $(K-W)$','v'),
          'W-3%Re (SR)':('Miyazawa $(W3\%Re)$','o'),
          'K-doped W-3%Re (SR)':('Miyazawa $(K-W3\%Re)$','<')}

ai = miyazawa_df['Material type']== 'Pure W (SR)'

for column,(label,marker) in alloys.items():
        ai = miyazawa_df['Material type']== column    
        alloy_index = np.all(np.concatenate([unirrad[:,None],
                                        ai.to_numpy()[:,None]],axis = 1),
                        axis = 1)
        
        ax.scatter(miyazawa_df['Test temperature [C]'].loc[alloy_index],miyazawa_df['UTS [MPa]'].loc[alloy_index],edgecolor = 'k',
                facecolor = (0,128/255,128/255),s=MARKER_SIZE,label = label,
                marker = marker,alpha = ALPHA)


#Yin data
unirrad = yin_df['Dose (dpa)'] == 0.0
ax.scatter(yin_df['Test temperature (oC)'].loc[unirrad],yin_df['UTS (MPa)'].loc[unirrad],edgecolor = 'k',
        facecolor = (205/255,133/255,63/255),s=MARKER_SIZE,label = r'Yin $(W)$',
        marker = 'h',alpha = ALPHA)

#Habainy Data
phdf = habainy_df.loc[habainy_df['Process'] == 'Forged']

phdf = phdf.loc[phdf['Surface'] == 'polished']

ax.scatter(phdf['T [C]'],phdf['UTS [Mpa]'],edgecolor = 'k',
        facecolor = (102/255,0,102/255),s=MARKER_SIZE,label = r'Haibany  $(W)$',
        marker = 's',alpha = ALPHA)

#ITER
ax.plot(temperature,wl10_iter_uts,linewidth = 1., color = 'k',linestyle = '--',
        label = 'ITER MPH $(WL10)$')


#Formatting
ax.set_xticks(np.arange(0,2100,300))
ax.set_yticks(np.arange(200,1900,300))
ax.xaxis.set_minor_locator(AutoMinorLocator(5))
ax.yaxis.set_minor_locator(AutoMinorLocator(5))
ax.set_ylim([0,2000])
ax.legend(fontsize = 7,ncols = 3)

fig.tight_layout()
with open('.scratch/uts_data_fig.pkl','wb') as f:
    pickle.dump((fig,ax),f)

#fig.savefig('images/uts_unirradiated_k_doped3p_Rhenium_tungsten.svg')
```

### The Effect of Material Production Route

One of the primary difficulties in predicting the macroscopic material properties is the tendency of small differences in production methodology yielding remarkably different properties, despite otherwise identical composition. This phenonmenan is highlighted below for material ultimate tensile strength using data published by Nogami _et al_, where the materials highly deformed (H) and less deformed (L) during hot rolling. The impact of the different productions produces a visible, though inconsistent effect across alloys.

```
fig,axes = plt.subplots(ncols = 2,figsize = (8,3.25))
axes[0].set_ylabel(r'$S_u$ \ \textbf{[MPa]}',fontsize  = 10)
for ax in axes:
    ax.set_xlabel(r'\textbf{Temperature} \textbf{[}$^\circ$\textbf{C]}',fontsize = 10)
    ax.tick_params('both',labelsize = 9,direction = 'in',which = 'both')
    ax.set_xticks(np.arange(0,1300,300))
    ax.set_yticks(np.arange(200,1600,300))
    ax.xaxis.set_minor_locator(AutoMinorLocator(5))
    ax.yaxis.set_minor_locator(AutoMinorLocator(5))
    ax.set_ylim([200,1400])

alloys = [('UTS [MPa] K-W3%Re Plate (H)','UTS [MPa] K-W3%Re Plate (L)','$K-W3\%Re$',0.1),
           ('UTS [MPa] W3%Re Plate (H)','UTS [MPa] W3%Re Plate (L)','$W3\%Re$',0.3)]

for ax,(high,low,label,color) in zip(axes,alloys):
    ax.scatter(nogami_df.index,nogami_df[high],
                edgecolor = 'k', facecolor = plt.get_cmap('Set2')(color), s = 50,label = '(H)',
                marker = 'h',alpha = ALPHA)
    ax.scatter(nogami_df.index,nogami_df[low],
                edgecolor = 'k', facecolor = plt.get_cmap('Set2')(color), s = 50,label = '(L)',
                marker = '^',alpha = ALPHA)
    ax.set_title(label,fontsize = 11)

axes[0].legend(fontsize = 10)  
fig.tight_layout(pad = 0.1)
```

File: engineering_models/uts_model.ipynb
```
from matplotlib import pyplot as plt
import numpy as np
import pandas as pd
from numpy.polynomial import Polynomial
from mech_prop_db import ultimate_tensile_strength_w,ultimate_tensile_strength, yield_strength,minimum_uniform_elongation
from matplotlib import rc
rc('font',**{'family':'serif','serif':['Times'],'weight': 'bold'})
rc('text', usetex=True)
plt.rcParams['text.latex.preamble'] = "".join([r"\usepackage{newtxtext,newtxmath}",r"\boldmath"])
from matplotlib.ticker import AutoMinorLocator

temperature = np.linspace(293.15,1200,100)
KSI_TO_MPA = 6.89476
NCM2_TO_MPA = 0.01
KGMM2_TO_MPA = 9.80665

#ITER
_,iter_w_df_uts= ultimate_tensile_strength_w(temperature,return_data= True)
iter_wl10_df_uts = ultimate_tensile_strength(temperature)
iter_wl10_df_uts= pd.DataFrame(iter_wl10_df_uts,index = temperature,columns = ['UTS [MPa]'])

iter_w_min_unif_elongation = minimum_uniform_elongation(temperature)
iter_w_min_unif_elongation = pd.DataFrame(iter_w_min_unif_elongation,index = temperature,columns = ['Min Unif Elongation [%]'])

iter_w_ys = pd.read_csv('data/w_iter_yield_strength',index_col= None,header = 0)
iter_w_df_uts = pd.read_csv('data/w_uts',index_col= None,header = 0)

wl10_iter_uts = ultimate_tensile_strength(temperature)

#Young + Write
younger_df_unirradiated = pd.read_csv('data/younger_wright_dat1.PNG.csv',header = 0,index_col = 0)
younger_df_irradiated = pd.read_csv('data/younger_wright_dat2.PNG.csv',header = 0,index_col = 0)

younger_df_unirradiated['Yield Strength [MPa]'] = NCM2_TO_MPA*younger_df_unirradiated['Yield Strength [N/cm^2] e3'].astype(float)*1e3
younger_df_unirradiated['UTS [MPa]'] = NCM2_TO_MPA*younger_df_unirradiated['Ultimate Tensile Strength [N/cm^2] e3'].astype(float)*1e3
younger_df_unirradiated['Test Temperature [C]'] = younger_df_unirradiated['Test Temperature [K]'].astype(float) + 273.15


younger_df_irradiated['Ultimate Tensile Strength [N/cm^2] e3'].loc[younger_df_irradiated['Ultimate Tensile Strength [N/cm^2] e3'].isna()]  \
    =younger_df_irradiated['Brittle Fracture Strength [N/cm^2] e3'].loc[younger_df_irradiated['Ultimate Tensile Strength [N/cm^2] e3'].isna()] 

younger_df_irradiated['Ultimate Tensile Strength [N/cm^2] e3'].loc[younger_df_irradiated['Ultimate Tensile Strength [N/cm^2] e3'].isna()] \
    = younger_df_irradiated['Lower Yield Point [N/cm^2] e3'].loc[younger_df_irradiated['Ultimate Tensile Strength [N/cm^2] e3'].isna()] 

younger_df_irradiated['Yield Strength [MPa]'] = NCM2_TO_MPA*younger_df_irradiated['Yield Strength [N/cm^2] e3'].astype(float)*1e3
younger_df_irradiated['UTS [MPa]'] = NCM2_TO_MPA*younger_df_irradiated['Ultimate Tensile Strength [N/cm^2] e3'].astype(float)*1e3

younger_df_irradiated['Test Temperature [C]'] = younger_df_irradiated['Test Temperature [K]'].astype(float) + 273.15

#Mabouchi
mabuchi_wdf = pd.read_csv('data/mabuchi_w.csv')
mabuchi_wL10df = pd.read_csv('data/mabuchi_wl10.csv')

#Nogami
nogami_df = pd.read_csv('data/nogami_data.csv',index_col = 0)

#Haibany
habainy_df = pd.read_csv('data/habainy.csv')

#Yin
yin_df = pd.read_csv('data/yin_data2020.csv').iloc[8:]
for column in yin_df.columns:
    if column not in ['Materials']:
        yin_df[column].iloc[yin_df[column] == '�'] = np.nan
        yin_df[column] = yin_df[column].astype(float)

#Miyazawa
miyazawa_df = pd.read_csv('data/miyazawa_data2020.csv')
for column in miyazawa_df.columns:
    if column not in ['Sample ID','Material type']:
        miyazawa_df[column].iloc[miyazawa_df[column] == '�'] = np.nan
        miyazawa_df[column] = miyazawa_df[column].astype(float)
```

C:\Users\mlanahan3\AppData\Local\Temp\ipykernel_250108\1959896926.py:39: SettingWithCopyWarning: 
A value is trying to be set on a copy of a slice from a DataFrame

See the caveats in the documentation: https://pandas.pydata.org/pandas-docs/stable/user_guide/indexing.html#returning-a-view-versus-a-copy
  younger_df_irradiated['Ultimate Tensile Strength [N/cm^2] e3'].loc[younger_df_irradiated['Ultimate Tensile Strength [N/cm^2] e3'].isna()]  \
C:\Users\mlanahan3\AppData\Local\Temp\ipykernel_250108\1959896926.py:42: SettingWithCopyWarning: 
A value is trying to be set on a copy of a slice from a DataFrame

See the caveats in the documentation: https://pandas.pydata.org/pandas-docs/stable/user_guide/indexing.html#returning-a-view-versus-a-copy
  younger_df_irradiated['Ultimate Tensile Strength [N/cm^2] e3'].loc[younger_df_irradiated['Ultimate Tensile Strength [N/cm^2] e3'].isna()] \
C:\Users\mlanahan3\AppData\Local\Temp\ipykernel_250108\1959896926.py:64: SettingWithCopyWarning: 
A value is trying to be set on a copy of a slice from a DataFrame

See the caveats in the documentation: https://pandas.pydata.org/pandas-docs/stable/user_guide/indexing.html#returning-a-view-versus-a-copy
  yin_df[column].iloc[yin_df[column] == '�'] = np.nan
C:\Users\mlanahan3\AppData\Local\Temp\ipykernel_250108\1959896926.py:71: SettingWithCopyWarning: 
A value is trying to be set on a copy of a slice from a DataFrame

See the caveats in the documentation: https://pandas.pydata.org/pandas-docs/stable/user_guide/indexing.html#returning-a-view-versus-a-copy
  miyazawa_df[column].iloc[miyazawa_df[column] == '�'] = np.nan

### Ultimate Tensile Stress

```
MARKER_SIZE = 16
ALPHA = 0.5

fig,ax = plt.subplots(figsize = (6.5,4))

ax.set_xlabel(r'\textbf{Temperature} \textbf{[}$^\circ$\textbf{C]}',fontsize = 10)
ax.set_ylabel(r'$S_u$ \ \textbf{[MPa]}',fontsize  = 10)
ax.tick_params('both',labelsize = 9,direction = 'in',which = 'both')

"""
#davis
ax.scatter(iter_w_df_uts['T [C]'],iter_w_df_uts['UTS (stress-relieved) [MPA]'],
            edgecolor = 'k',facecolor = 'black', s = MARKER_SIZE,label = 'ITER MPH (stress-relieved) $(W)$',
            marker = 'h',alpha = ALPHA)



#younger & wright
ax.scatter(younger_df_unirradiated['Test Temperature [C]'],younger_df_unirradiated['UTS [MPa]'],
            edgecolor = 'k', facecolor = 'blue', s = MARKER_SIZE,label = r'Younger \& Wright (Sintered \& Swaged)  $(W)$',
            marker = 'h',alpha = ALPHA)
         
#Nogami
ax.scatter(nogami_df.index,nogami_df['UTS [MPa] W Plate (H)'],
            edgecolor = 'k', facecolor = 'firebrick', s = MARKER_SIZE,label = 'Nogami $(W)$ (H)',
            marker = 'h',alpha = ALPHA)


ax.scatter(nogami_df.index,nogami_df['UTS [MPa] W3%Re Plate (H)'],
            edgecolor = 'k', facecolor = 'firebrick', s = MARKER_SIZE,label = r'Nogami  $(W3\%Re)$ (H)',
            marker = 'v',alpha = ALPHA)


ax.scatter(nogami_df.index,nogami_df['UTS [MPa] W3%Re-1%La2O3 Plate (L)'],
            edgecolor = 'k', facecolor = 'firebrick', s = MARKER_SIZE,label = r'Nogami $(W3\%Re-1\%La_2O_3)$  (L)',
            marker = '^',alpha = ALPHA)

"""
ax.scatter(nogami_df.index,nogami_df['UTS [MPa] K-W3%Re Plate (H)'],
            edgecolor = 'k', facecolor = 'firebrick', s = MARKER_SIZE*2,label = r'Nogami $(K-W3\%Re)$ (H)',
            marker = '8',alpha = 1.0)

"""
#Mabuchi

ax.scatter(mabuchi_wdf['T [K]'] - 273.15,mabuchi_wdf['UTS [Mpa]'],edgecolor = 'k',
           facecolor = (178/255,102/255,1),s=MARKER_SIZE,label = 'Mabuchi  $(W)$',
           marker = '^',alpha = ALPHA)

ax.scatter(mabuchi_wL10df['T [K]'] - 273.15,mabuchi_wL10df['UTS [Mpa]'],edgecolor = 'k',
           facecolor = (178/255,102/255,1),s=MARKER_SIZE,label = 'Mabuchi $(WL10)$',
           marker = 'h',alpha = ALPHA)



#Miyazawa
unirrad = np.isnan(miyazawa_df['dose [dpa]'])

alloys = {'Pure W (SR)':('Miyazawa $(W)$','h'),
          'K-doped W (SR)':('Miyazawa $(K-W)$','v'),
          'W-3%Re (SR)':('Miyazawa $(W3\%Re)$','o'),
          'K-doped W-3%Re (SR)':('Miyazawa $(K-W3\%Re)$','<')}

ai = miyazawa_df['Material type']== 'Pure W (SR)'

for column,(label,marker) in alloys.items():
        ai = miyazawa_df['Material type']== column    
        alloy_index = np.all(np.concatenate([unirrad[:,None],
                                        ai.to_numpy()[:,None]],axis = 1),
                        axis = 1)
        
        ax.scatter(miyazawa_df['Test temperature [C]'].loc[alloy_index],miyazawa_df['UTS [MPa]'].loc[alloy_index],edgecolor = 'k',
                facecolor = (0,128/255,128/255),s=MARKER_SIZE,label = label,
                marker = marker,alpha = ALPHA)


#Yin data
unirrad = yin_df['Dose (dpa)'] == 0.0
ax.scatter(yin_df['Test temperature (oC)'].loc[unirrad],yin_df['UTS (MPa)'].loc[unirrad],edgecolor = 'k',
        facecolor = (205/255,133/255,63/255),s=MARKER_SIZE,label = r'Yin $(W)$',
        marker = 'h',alpha = ALPHA)

#Habainy Data
phdf = habainy_df.loc[habainy_df['Process'] == 'Forged']

phdf = phdf.loc[phdf['Surface'] == 'polished']

ax.scatter(phdf['T [C]'],phdf['UTS [Mpa]'],edgecolor = 'k',
        facecolor = (102/255,0,102/255),s=MARKER_SIZE,label = r'Haibany  $(W)$',
        marker = 's',alpha = ALPHA)

#ITER
ax.plot(temperature,wl10_iter_uts,linewidth = 1., color = 'k',linestyle = '--',
        label = 'ITER MPH $(WL10)$')

        """

#Modeling
x,y = nogami_df.index.to_numpy(),nogami_df['UTS [MPa] K-W3%Re Plate (H)'].to_numpy()
index = np.all(
np.concatenate([~np.isnan(y)[:,np.newaxis],
                        x[:,np.newaxis] <= 1200,
                        x[:,np.newaxis] >= 50],axis = 1),
                        axis = 1)

x,y = x[index],y[index]
poly = Polynomial.fit(x,y,1)
xplot = np.linspace(nogami_df.index.min(),nogami_df.index.max(),1000)
ax.plot(xplot,poly(xplot),linewidth = 1.,color = 'firebrick',label = 'Polynomial UTS Model')

#Formatting
ax.set_xticks(np.arange(0,2100,300))
ax.set_yticks(np.arange(200,1900,300))
ax.xaxis.set_minor_locator(AutoMinorLocator(5))
ax.yaxis.set_minor_locator(AutoMinorLocator(5))
ax.set_ylim([0,2000])
ax.legend(fontsize = 7,ncols = 3)

### Rau Data
fig.tight_layout()
fig.savefig('images/uts_unirradiated_k_doped3p_Rhenium_tungsten.svg')
```

### Uniform Elongation

```
from analysis_util import fit_mlb_polynomial

MARKER_SIZE = 16
ALPHA = 0.5
fig,ax = plt.subplots(figsize = (3.5,3))

ax.set_xlabel(r'\textbf{Temperature} \textbf{[}$^\circ$\textbf{C]}',fontsize = 10)
ax.set_ylabel(r'$\varepsilon_u \ [\%]$',fontsize  = 10)
ax.tick_params('both',labelsize = 9,direction = 'in',which = 'both')

#ITER Data
"""
ax.plot(temperature,iter_w_min_unif_elongation,linewidth = 1.,color = 'k',
        label = 'ITER ($\mathbf{W}$)')

#Garrison


garrison_df['dpa'] = garrison_df['dpa'].astype(float)
garrison_df1 = garrison_df.loc[garrison_df['Orientation'] == 100]
index = garrison_df1['dpa'] == 0

ax.scatter(garrison_df1['Test T (C)'].loc[index],garrison_df1['UE (%)'].loc[index],edgecolor = 'k',facecolor = 'purple',
            s = 100,marker = 'h',label = '$Garrison \ et \ al.$ (<100> Single Crystal)  $(\mathbf{W})$')

garrison_df2 = garrison_df.loc[garrison_df['Orientation'] == 110]
index = garrison_df2['dpa'] == 0


ax.scatter(garrison_df2['Test T (C)'].loc[index],garrison_df2['UE (%)'].loc[index],edgecolor = 'k',facecolor = 'pink',
            s = 100,marker = 'h',label = '$Garrison \ et \ al.$ (<110> Single Crystal)  $(\mathbf{W})$')


#Nogami
ax.scatter(nogami_df.index,nogami_df['UE [%] W Plate (H)'],
            edgecolor = 'k', facecolor = 'firebrick',label = r'Nogami $(W)$ (H)',
            marker = 'h',alpha = ALPHA,s = MARKER_SIZE)

ax.scatter(nogami_df.index,nogami_df['UE [%] W3%Re Plate (L)'],
            edgecolor = 'k', facecolor = 'firebrick',label = r'Nogami $(W3\%Re)$ (L)',
            marker = 'v',alpha = ALPHA,s = MARKER_SIZE)

ax.scatter(nogami_df.index,nogami_df['UE [%] W3%Re-1%La2O3 Plate (L)'],
            edgecolor = 'k', facecolor = 'firebrick',label = r'Nogami $(W3\%Re-1\%La_2O_3)$ (L)',
            marker = '^',alpha = ALPHA,s = MARKER_SIZE)

"""     

ax.scatter(nogami_df.index,nogami_df['UE [%] K-W3%Re Plate (H)'],
            edgecolor = 'k', facecolor = 'firebrick',label = r'Nogami $(K-W3\%Re \ Plate)$ (H)',
            marker = '8',alpha = 1.,s = MARKER_SIZE*2)

#Miyazawa
"""
unirrad = np.isnan(miyazawa_df['dose [dpa]'])

alloys = {'Pure W (SR)':('Miyazawa $(W)$','h'),
          'K-doped W (SR)':('Miyazawa $(K-W)$','v'),
          'W-3%Re (SR)':('Miyazawa $(W3\%Re)$','o'),
          'K-doped W-3%Re (SR)':('Miyazawa $(K-W3\%Re)$','<')}

ai = miyazawa_df['Material type']== 'Pure W (SR)'

for column,(label,marker) in alloys.items():
        ai = miyazawa_df['Material type']== column    
        alloy_index = np.all(np.concatenate([unirrad[:,None],
                                        ai.to_numpy()[:,None]],axis = 1),
                        axis = 1)
        
        ax.scatter(miyazawa_df['Test temperature [C]'].loc[alloy_index],miyazawa_df['UE [%]'].loc[alloy_index],edgecolor = 'k',
                facecolor = (0,128/255,128/255),label = label,
                marker = marker,alpha = ALPHA,s = MARKER_SIZE)

#Yin data
unirrad = yin_df['Dose (dpa)'] == 0.0
ax.scatter(yin_df['Test temperature (oC)'].loc[unirrad],yin_df['Uniform elongation(%)'].loc[unirrad],edgecolor = 'k',
        facecolor = (205/255,133/255,63/255),label = 'Yin  $(W)$',
        marker = 'h',alpha = ALPHA,s = MARKER_SIZE)
"""

x,y = nogami_df.index.to_numpy(),nogami_df['UE [%] K-W3%Re Plate (H)'].to_numpy()
index = np.all(
np.concatenate([~np.isnan(y)[:,np.newaxis],
                        x[:,np.newaxis] <= 1200,
                        x[:,np.newaxis] >= 300],axis = 1),
                        axis = 1)

x,y = x[index],y[index]
poly = fit_mlb_polynomial(x,y,3,end_constraints= [2,4],d2_lb= -np.inf)
xplot = np.linspace(nogami_df.index.min(),nogami_df.index.max(),1000)
ax.plot(xplot,poly(xplot),linewidth = 1.,color = 'red')

ax.set_yticks(np.arange(0,24,3))
ax.set_xticks(np.arange(100,1400,300))
ax.xaxis.set_minor_locator(AutoMinorLocator(5))
ax.yaxis.set_minor_locator(AutoMinorLocator(5))
ax.set_ylim([0,21])
ax.legend(fontsize = 5.5,ncols = 2)
ax.axhline(2,linewidth = 1.25,linestyle = '--',color = 'k')
ax.set_xlim([0,1350])
ax.fill_between(np.linspace(*ax.get_xlim(),1000),0,2,color = (25/255,25/255,112/255,0.2))

fig.tight_layout()
fig.savefig('images/uniform_elongation_kdoped_3pRe.svg')
```

c:\Users\mlanahan3\Anaconda3\lib\site-packages\scipy\optimize\_hessian_update_strategy.py:182: UserWarning: delta_grad == 0.0. Check if the approximated function is linear. If the function is linear better results can be obtained by defining the Hessian as zero instead of using quasi-Newton approximations.
  warn('delta_grad == 0.0. Check if the approximated '

File: engineering_models/uts_modeling.ipynb
```
from matplotlib import pyplot as plt
import numpy as np
from common_util import NogamiUTSData,setup_axis_default,get_k_most_commmon_feature_transform,hdi
from matplotlib import rc
import warnings
from typing import List, Tuple

#ignore warnings and set preference for matplotlib styles
warnings.filterwarnings("ignore")
rc('font',**{'family':'serif','serif':['Times'],'weight': 'bold'})
rc('text', usetex=True)
plt.rcParams['text.latex.preamble'] = "".join([r"\usepackage{newtxtext,newtxmath}",r"\boldmath"])

#load data
nogami_data = NogamiUTSData()
```

### Modeling Ultimate Tensile Strength as a Function of Temperature

Typically in engineering calculations, a polynomial state model of temperature is used to estimate macroscopic material models. This approach is entirely empirical, but is typically satisfactory as the functions are simple provided complicated physical phenomena such as phase change do not occur. In contrast, the effect of alloying or material processing on the material property is extradinarily hard to predict using first principles arguments, and experimental data is always required. It is therefore advisable to fit the emperical state model to data for a _specific_ tungsten (W) alloy, rather than an aggregate as the relationship between macroscopic material properties in two different materials is an actively researched area. 


In this notebook our goals are: 

1. Demonstrate the _spread_ (_i.e._ variation) in ultimate tensile strength (UTS) across tungsten (W) alloys, as a function of temperature. 
    1. Ensure that basic linear regression assumptions are met so that estimates in the variability are meaningful.
2. Estimate an empirical model for UTS of a specific W alloy using conventional regression analysis and design application informed model structure (detailed below)

### Feature Selection

We'd like to find a function that, once fitted, represents the ultimate tensile strength (UTS) of any particular tungten (W) alloy well. Because data tends to be fairly limited, we'd like to emphasize model parsimony during feature selection. 

It is impossible given the present data to fit a function that also interpolates across alloys. The below block fits a seperature function of UTS vs. temperature for each alloy, and uses an automated feature selection process (both BIC and CV) to determine the best features from the basis:

$
\{1, x, x^2, \ln{x}, x\ln{x},x^2 \ln{x},\frac{1}{x},\sqrt{x} \}
$

Here $x$ is the temperature (in celcius), scaled so that the data lies in $[1,2]$. The below block finds that across alloys, the basis:

$
\{1, \frac{1}{x}, x \ln{x}, x^2 \ln{x} \}
$

is a good choice. The cutt-off here is rather arbitrary, but four regressors leads to reasonable representations as we'll see below.

```
data= [nogami_data[key] for key in nogami_data.keys()]
feature_transform = get_k_most_commmon_feature_transform(data,3)
print(f'selected features: {str(feature_transform)}')

data_transform = feature_transform.make_sklearn_transform()
```

selected features: ['1', '1/x', 'x^2 log x', 'x log x']

### Model Visualization

Now that we have some features we like, lets encode this into a permanent transformation, and perform some model assessment. The below figures plot the fitted functions with the data used to fit them for alloys that are less deformed on the left, and highly deformed during processing on the right. Visual inspection indicates that the model fit is pretty good.

```
from sklearn.linear_model import LinearRegression
from sklearn.pipeline import Pipeline
 
fig,axes = plt.subplots(figsize = (10,3.75),ncols = 2)

for ax,rolling in zip(axes.ravel(),['L','H']):
    setup_axis_default(ax)
    ax.set_title(f'({rolling})')
    columns = [col for col in  nogami_data.keys() if '(' + rolling + ')' in col]
    for i,column in enumerate(columns):
        color = i/len(nogami_data.keys())
        x,y = nogami_data[column]
        xp = np.linspace(x.min(),x.max(),1000)[:,np.newaxis]

        pipe = Pipeline([('transform',data_transform),
                         ('model',LinearRegression(fit_intercept= False))])

        pipe.fit(x,y)
        y_pred = pipe.predict(xp)
        ax.plot(xp,y_pred,lw = 1.,zorder = 100,
                color = plt.get_cmap('Dark2')(color))

        ax.scatter(*nogami_data[column],s = 25,edgecolor = 'k',
                lw = 0.75,facecolor = plt.get_cmap('Dark2')(color),label = column)


    ax.set_ylim([0,1500])
    ax.set_xlabel('Temperature [C]',fontsize = 12)
    ax.legend(loc = 'upper left',fontsize = 10)


axes[0].set_ylabel('UTS [MPa]',fontsize = 12)

fig.tight_layout(pad = 0.5)
```

### Residual Analysis

In addition to examining the model fits visually, we can also perform some residual analysis. Under the linear regressive model:

$$
\mathbf{y} = \mathbf{X} \beta + \xi \\ 
\xi \sim \mathcal{N}(\mathbf{0},\sigma^2 \mathbf{I}) \\ 
 \ \mathbf{X} = [\mathbf{1},\frac{1}{\mathbf{x}},\mathbf{x} \ln{\mathbf{x}},\mathbf{x}^2 \ln{\mathbf{x}}], \beta \in \mathbb{R}^4 \\ 
$$

We can ensure that at least $\hat{\xi} = \mathbf{y} - \hat{\mathbf{y}}$ appears approximately normal ($\hat{\mathbf{y}} = \mathbf{X} \hat{\beta}$, $\hat{\beta}$ is the OLS estimate of $\beta$). If they don't, this means that our model assumptions, namely the distribution of the model error, is incorrect, and thus infernence using the fitted model may be flawed.

A good tool to check these modeling assumptions with are the so-called "externally studentized residuals" defined as:

$$
\hat{\xi}_t = \frac{\hat{\xi}}{\sqrt{S^2_i (\mathbf{I} - \text{diag}(\mathbf{H}))}} \\ 
S^2 = \frac{(n-p)S^2 \mathbf{I} - \hat{\xi}^2/(\mathbf{I} - \text{diag}(\mathbf{H}))}{n - p - 1}
$$

which are distributed $\mathcal{N}(\mathbf{0},\mathbf{I})$ if $\xi \sim \mathcal{N}(\mathbf{0},\sigma^2 \mathbf{I})$. Here $S^2$ is the unbiased estiamte of the model variance, and $\mathbf{H} = \mathbf{X} (\mathbf{X}^T \mathbf{X})^{-1} \mathbf{X}^T$ is the "hat matrix". 

We plot these studnetized residuals on a qq-plot, that is, the observed $\hat{\xi}_t$ against the theoretical quantiles from a standard normal distribution. If the residuals follow a normal distiribution, we would expect them to create a straight line on this scatter. If they are not straight, we should further inspect the validity of the chosen model. If $|\hat{\xi}_{t,i}| > 3$ the point corresonding to the residual may be an outlier.

The residuals aren't terrible below, though it appears (1) there may be an outlier for K-W (H),(2) an outlier for K-W 3\%Re (H) and (3) an outlier or two for W 3\%Re 1\% $\text{La}_2\text{O} _3$. We can try to remove these problem estimates and refit the models.

Also shown is a plot of $\hat{y}$ vs. the studentized residuals. There's not really any discenerable patterns here that is consistent across alloys, likely because there isn't enough data.

Finally, just to get an idea of the most influential points, I've also put some "Cook's Distance" and "DFFITS" plots in as well. A few extra points per data set are selected in addition to the potential outliers, however theres not really enough data to just straightforwardly eliminate these potential issue points. I'll keep them in mind as we move on to seeing the impact of removing various points that could be outliers.

```
from statsmodels.graphics.gofplots import qqplot
from statsmodels.graphics.regressionplots import influence_plot
from statsmodels.regression.linear_model import OLS as sm_OLS
import scipy

fig,axes = plt.subplots(figsize = (10,7),nrows = 3,ncols = 3)
fig2,axes2 = plt.subplots(figsize = (10,7),nrows = 3,ncols = 3)
fig3,axes3 = plt.subplots(figsize = (10,7),nrows = 3,ncols = 3)
fig4,axes4 = plt.subplots(figsize = (10,7),nrows = 3,ncols = 3)
fig.suptitle('Q-Q Plots',fontsize = 14)
fig2.suptitle('Residuals vs. Predicted Values',fontsize = 14)
fig3.suptitle('Cook\'s Distance',fontsize = 14)
fig4.suptitle('DFFITS',fontsize = 14)

for column,ax,ax2,ax3,ax4 in zip(nogami_data.keys(),axes.ravel(),axes2.ravel(),axes3.ravel(),axes4.ravel()):
    label = column[10:].replace('%','\%')
    for a in [ax,ax2]:
        a.set_title(label)

    x,y = nogami_data[column]
    xp = np.linspace(x.min(),x.max(),1000)[:,np.newaxis]

    #make model-data transform pipeline
    pipe = Pipeline([('transform',data_transform),
                        ('model',LinearRegression(fit_intercept= False))])

    pipe.fit(x,y)
    
    #post-porcessing to get diagnostic information
    resid = y - pipe.predict(x)
    X = pipe.named_steps['transform'].transform(x)

    #somewhat annoying, but we need to refit the model to work with statsmodels
    #diagnostic plots. I don't want to code these up myself, so I'll just do it
    sm_ols_res = sm_OLS(y,X).fit()

    #influence plots - cooks distance
    influence_plot(sm_ols_res,ax = ax3,criterion = 'cooks')

    #influence plots - DFFITS
    influence_plot(sm_ols_res,ax = ax4,criterion = 'dffits')

    #really annoying that I can't seem to modify this with keyword arguments to "influence_plot"
    for a in [ax3,ax4]:
        a.set_xlabel('Leverage',fontsize = 12)
        a.set_ylabel('Residuals',fontsize = 12)
        a.tick_params('both',labelsize = 11)
        a.set_title(label,fontsize = 12)

    #potential outliers
    n,p = X.shape
    H = X @ scipy.linalg.pinvh(X.T @ X) @ X.T         
    S2 = np.sum(resid**2)/(n - p)
    S2_i = (n - p)/(n- p - 1)*S2 - 1/(n-p -1)*resid**2/(1 - np.diag(H))
    studentized_residuals = resid/np.sqrt(S2_i*(1 - np.diag(H)))
    
    #print informatoin about potential misfits of data for each data set
    possible_outliers = np.arange(X.shape[0])[np.abs(studentized_residuals) > 3]
    
    print(f'{column} possible outliers:')
    print(f'\tindex: {possible_outliers}')
    print(f'\tstudentized residuals: {studentized_residuals[possible_outliers]}')

    print('\n--------------------------------------------\n\n')
    
    #plot residuals against predicted values and qqplots
    qqplot(studentized_residuals,ax = ax,line = 's',
           color = 'blue')
    ax2.scatter(H @ y,studentized_residuals,edgecolor = 'k',
                facecolor = 'firebrick',s = 25)
    ax2.set_ylabel('Studentized Residuals',fontsize = 12)
    ax2.set_xlabel('$\hat{y}$',fontsize = 12)


for ax in [axes,axes2,axes3,axes4]:
    ax[-1,-1].axis('off')
    ax[-1,-2].axis('off') 

for f in [fig,fig2,fig3,fig4]:
    f.tight_layout()
```

UTS [MPa] W Plate (H) possible outliers:
	index: [10]
	studentized residuals: [-3.18636342]

--------------------------------------------


UTS [MPa] K-W Plate (H) possible outliers:
	index: [ 9 10]
	studentized residuals: [ 6.29984777 -3.72637964]

--------------------------------------------


UTS [MPa] W3%Re Plate (H) possible outliers:
	index: []
	studentized residuals: []

--------------------------------------------


UTS [MPa] K-W3%Re Plate (H) possible outliers:
	index: [2]
	studentized residuals: [-3.49755732]

--------------------------------------------


UTS [MPa] W3%Re Plate (L) possible outliers:
	index: []
	studentized residuals: []

--------------------------------------------


UTS [MPa] K-W3%Re Plate (L) possible outliers:
	index: [0]
	studentized residuals: [3.39644223]

--------------------------------------------


UTS [MPa] W3%Re-1%La2O3 Plate (L) possible outliers:
	index: [6 7]
	studentized residuals: [ 4.94422785 -3.17083094]

--------------------------------------------

### Removing Potential Outliers and Re-Fitting the Model

Let's try removing the data points with really large externally studentized residuals and refitting the models to see how the data fits. For the application, we are going to really prioritize data at high temperatures, even if we suspect that the data isn't great, so UTS at 1300 C we'll keep no matter what it's apparent effect on the model fit. The only expception to the rule is for pure W as the authors report this data point is measured after the material has undergone a phase change known as recrystillization.

This is a somewhat iterative procedure, as removing one data point that is a potential outlier can reveal other outliers whos effect on the fit was masked. In addition, the leverage plots can help inform which points we might look at to improve the fit. The removed data points are shown below, along with the qq-plots. Overall, it seems the modeling assumptions are much better with these removed data points.

```
from statsmodels.graphics.gofplots import qqplot
import scipy

def clean_data(x: np.ndarray,y: np.ndarray,remove_points: List[int]):
    mask = np.ones_like(x.squeeze(),dtype = bool)
    mask[remove_points] = False
    return x[mask],y[mask]

fig,axes = plt.subplots(figsize = (7,7),nrows = 3,ncols = 3)


remove_data = {'UTS [MPa] W Plate (H)': [0,10],
                'UTS [MPa] K-W Plate (H)': [2,8,9],
               'UTS [MPa] K-W3%Re Plate (H)': [2],
               'UTS [MPa] W3%Re Plate (H)': [8],
                'UTS [MPa] K-W3%Re Plate (L)': [0,2],
                'UTS [MPa] W3%Re-1%La2O3 Plate (L)': [6,7]}

for column,ax in zip(nogami_data.keys(),axes.ravel()):
    label = column[10:].replace('%','\%')
    ax.set_title(label)
    x,y = nogami_data[column]
    if column in remove_data:
        x,y = clean_data(x,y,remove_data[column])
                         
    xp = np.linspace(x.min(),x.max(),1000)[:,np.newaxis]

    pipe = Pipeline([('transform',data_transform),
                        ('model',LinearRegression(fit_intercept= False))])

    pipe.fit(x,y)
    resid = y - pipe.predict(x)
    X = pipe.named_steps['transform'].transform(x)
    n,p = X.shape
    H = X @ scipy.linalg.pinvh(X.T @ X) @ X.T
                                                                                 
    S2 = np.sum(resid**2)/(n - p)
    S2_i = (n - p)/(n- p - 1)*S2 - 1/(n-p -1)*resid**2/(1 - np.diag(H))
    studentized_residuals = resid/np.sqrt(S2_i*(1 - np.diag(H)))
    leverage = np.diag(H)
    leverage_points = leverage > 2*(X.shape[1] + 1)/X.shape[0]
    print(f'Alloy: {column} | Data Length: {n}')
    print(f'possible leverage points: {np.arange(0,X.shape[0])[leverage_points]}')
    possible_outliers = np.arange(X.shape[0])[np.abs(studentized_residuals) > 3]
    print('possible outliers:')
    print(f'\tindex: {possible_outliers}')
    print(f'\tstudentized residuals: {studentized_residuals[possible_outliers]}')

    print('\n--------------------------------------------\n\n')
    qqplot(studentized_residuals,ax = ax,line = 's',
           color = 'blue')


axes[-1,-1].axis('off')
axes[-1,-2].axis('off') 
fig.tight_layout()
```

Alloy: UTS [MPa] W Plate (H) | Data Length: 9
possible leverage points: []
possible outliers:
	index: []
	studentized residuals: []

--------------------------------------------


Alloy: UTS [MPa] K-W Plate (H) | Data Length: 8
possible leverage points: []
possible outliers:
	index: []
	studentized residuals: []

--------------------------------------------


Alloy: UTS [MPa] W3%Re Plate (H) | Data Length: 9
possible leverage points: []
possible outliers:
	index: []
	studentized residuals: []

--------------------------------------------


Alloy: UTS [MPa] K-W3%Re Plate (H) | Data Length: 10
possible leverage points: []
possible outliers:
	index: []
	studentized residuals: []

--------------------------------------------


Alloy: UTS [MPa] W3%Re Plate (L) | Data Length: 7
possible leverage points: []
possible outliers:
	index: []
	studentized residuals: []

--------------------------------------------


Alloy: UTS [MPa] K-W3%Re Plate (L) | Data Length: 7
possible leverage points: []
possible outliers:
	index: []
	studentized residuals: []

--------------------------------------------


Alloy: UTS [MPa] W3%Re-1%La2O3 Plate (L) | Data Length: 7
possible leverage points: []
possible outliers:
	index: []
	studentized residuals: []

--------------------------------------------

### Re-checking Features

Now that we've elimated some data from the models, let's make sure the features we've selected are the right ones. It seems like the still are below.

```
data= [clean_data(*nogami_data[key], remove_data[key]) if key in remove_data 
       else nogami_data[key] for key in nogami_data.keys()]

feature_transform = get_k_most_commmon_feature_transform(data,3)
print(str(feature_transform))
```

['1', '1/x', 'x log x', 'x^2 log x']

### Variability Across Alloys

We can now fit the OLS model on the transformed feature set for each alloy. We'll then sample the predictive distribution, as our errors are roughly normal, so we know what the predictive distribution is. We can then combine these samples to get upper and lower confidence bounds on the UTS as a function of temperature.

```
import pickle

def sample_linear_predictive(Xnew: np.ndarray,
                             XtX_inv: np.ndarray,
                             dof: int,
                             S2: float,
                             n: int) -> Tuple[np.ndarray,np.ndarray]:

    return S2**0.5*np.sqrt(1. +  np.sum(Xnew.T*(XtX_inv @ Xnew.T),axis = 0))[:,np.newaxis]*scipy.stats.t.rvs(dof,size = (1,n))

xnew= np.linspace(20,1300,100)[:,np.newaxis]
posterior_samples = []
alloy_uts = dict.fromkeys(nogami_data.keys())

for column in nogami_data.keys():
    if column in remove_data:
        x,y = clean_data(*nogami_data[column], remove_data[column])
    else:
        x,y = nogami_data[column]
    
    pipe = Pipeline([('transform',data_transform),
                     ('model',LinearRegression(fit_intercept= False))])
    pipe.fit(x,y)

    with open(f'.model/{column[10:].strip()}_uts.pkl','wb') as f:
        pickle.dump(pipe,f)

    resid = pipe.predict(x) - y
    
    X = pipe.named_steps['transform'].transform(x)
    Xp = pipe.named_steps['transform'].transform(xnew)

    S2 = np.sum(resid**2)/(X.shape[0] - X.shape[1])
    
    xtX_inv = scipy.linalg.pinvh(X.T @ X)
    yhat  = pipe.predict(xnew)
    alloy_uts[column]  = yhat.copy()
    posterior_samples.append(
        yhat[:,np.newaxis] + sample_linear_predictive(Xp,xtX_inv,X.shape[0] - X.shape[1],S2,2000)
    )

    print(f'{column}: R2: {round(pipe.score(x,y),4)} | std. dev.: {round(S2**0.5,2)}')

posterior_samples = np.concatenate(posterior_samples,axis = 1)

with open('.scratch/uts_posterior_samples.pkl','wb') as f:
    pickle.dump((xnew,posterior_samples),f)

low_uts,high_uts = hdi(posterior_samples,0.95).T

mean_uts = np.mean(posterior_samples,axis = 1)
```

UTS [MPa] W Plate (H): R2: 0.982 | std. dev.: 24.84
UTS [MPa] K-W Plate (H): R2: 0.9999 | std. dev.: 3.95
UTS [MPa] W3%Re Plate (H): R2: 0.9961 | std. dev.: 16.16
UTS [MPa] K-W3%Re Plate (H): R2: 0.9894 | std. dev.: 27.58
UTS [MPa] W3%Re Plate (L): R2: 0.9979 | std. dev.: 11.99
UTS [MPa] K-W3%Re Plate (L): R2: 0.9998 | std. dev.: 3.62
UTS [MPa] W3%Re-1%La2O3 Plate (L): R2: 0.9983 | std. dev.: 11.8

### Visualizing Important UTS Functions.

For future analysis, we'd like to select specific curves of interest that have intrinsic meaning. To that end, there are four ultimate tensile strength functions we care about: 

1. The expected value of the K-W3\%Re Plate (L) alloy.
2. The expected value of the K-W3\%Re Plate (H) alloy. 
3. The overall expected value across all alloys. 
4. A lower confidence interval. 

We care about the first two, because these are candidate alloys. We're not too worried about taking the conservative interval on these, because fusion reactor conditions will effect these values in unpredictable ways, and a mean is representative enough. The overall expected value across all alloys is valuable as representing an average for any particular alloy, and the lower confidence interval serves as a pessimistic bound on the expected performance of any alloy. 

Interestingly, the predicted value for the K-W3\%Re Plate (L) alloy and the overall mean essentially coincide. This has the useful interpretation of the  K-W3\%Re Plate (L) essentially being an "average" alloy.

```
fig,ax = plt.subplots(figsize = (5,3.75))
setup_axis_default(ax)
ax.set_xlabel('Temperature [C]',fontsize = 12)
ax.set_ylabel('UTS [MPa]',fontsize = 12)

sum_color = plt.get_cmap('Dark2')(0.9)
ax.plot(xnew,mean_uts,lw = 1.,zorder = 100,color = sum_color,ls = '--',label = 'Overall Mean')
ax.plot(xnew,low_uts,lw = 0.75,color  = sum_color,ls = ':',label = '95\% CI') 
ax.plot(xnew,high_uts,lw = 0.75,color  = sum_color,ls = ':')
ax.fill_between(xnew[:,0],low_uts,high_uts,color = sum_color,alpha = 0.1)

labels = {'UTS [MPa] K-W3%Re Plate (L)':'K-W3\%Re Plate (L)',
          'UTS [MPa] K-W3%Re Plate (H)': 'K-W3\%Re Plate (H)'}

for alloy,color,ls in zip(labels,plt.get_cmap('Dark2')([0.1,0.4]),['-','-.']):
    ax.plot(xnew,alloy_uts[alloy],lw = 1.,zorder = 100,color = color,
            label = labels[alloy],ls = ls)

ax.legend(fontsize = 10,ncols = 2)  
fig.tight_layout(pad = 0.1)
```

### Final Visualizations over the Data

Finally, let's visualize these three functions over the whole gathered dataset of UTS. I'll omit showing the "overall mean" now that we understand this is well represented by the expected value of the K-W3\%Re Plate (L) alloy.

```
import pickle

with open('.scratch/uts_data_fig.pkl','rb') as f:
    data = pickle.load(f)
    fig,ax = data

sum_color = plt.get_cmap('Dark2')(0.9)
ax.plot(xnew,low_uts,lw = 0.75,color  = sum_color,ls = ':',label = '95\% CI') 

labels = {'UTS [MPa] K-W3%Re Plate (L)':'K-W3\%Re Plate (L)',
          'UTS [MPa] K-W3%Re Plate (H)': 'K-W3\%Re Plate (H)'}

for alloy,color,ls in zip(labels,plt.get_cmap('Dark2')([0.1,0.4]),['-','-.']):
    ax.plot(xnew,alloy_uts[alloy],lw = 1.,zorder = 100,color = color,
            label = labels[alloy],ls = ls)

ax.legend(fontsize = 7,ncols = 3)  
fig.tight_layout(pad = 0.1)
fig.savefig('images/uts_data_fit.svg')
```
