Repository: ml-ME-gatech/modeling_tungsten

# Overview
This project is concerned with modeling material structural and thermal properties for tungsten and tungsten alloys. In particular the material ultimate tensile stress (UTS), $S_u$ the material uniform elongation $\varepsilon_u$, the material creep stress $S_t$, and the conductivity $k$. Empirical models are proposed for incorporating the effect of material recrystallization, a phase change process that depends upon time and temperature. The primary statistical methods used in the repository are techniques from linear regression (model selection, residual analysis, model adquecy checking) and bayesian statistics (MCMC sampling, hierarchical modeling).

## Highlights

### Material Recrystallization

#### Isothermal Recrystallization


The figure below shows predicted isothermal recrystallization phase fraction $X: (t,T) \to [0,1]$ as a function of time at two different isotherms, with the model calibrated to data from [A. Lopez (2015)](https://orbit.dtu.dk/en/publications/thermal-stability-of-warm-rolled-tungsten). The solid black lines shows the maximum likelihood predictions while the dotted black lines show 95\% confidence intervals based on sampling from the posterior predictive distribution. 
The parameter $\overline{k}$ developed [here](./recrystallization/model_inference/latent_variable_selection.ipynb) describes how quickly the rate of recrystalliation proceeds, smaller $\overline{k}$ means that recrystallization proceeds more quickly, while larger $\overline{k}$ means it is slower (which is desirable for engineering applications). The below figure compares posterior distributions of this parameter for tungstens processed using different routes obtained via sampling from a bayesian hierarcichal model:

### State Properties

#### Parametric Modeling

### Coupling Recystallization
The below plots demonstrate the modeled effect of material recrystallization (with $X= 1$) on material property state functions $S_u$ and $\varepsilon_u$.

## Summary
The listed material properties are dependent on their temperature. Further, the structural properties, $S_u$, $\varepsilon_u$ and $S_t$ are functions of recrystillization phase fraction $X$ which describes the fraction of material that is _recrystallized_. Material _recrystallization_ describes a solid state phase change of material and is a temperature and _time_ dependent process. Material recrystallization is characterized using the material phase fraction $X: (t,T) \to [0,1]$ where $t$ is the time and $T$ is the isothermal material temperature.

The aim of this directory is to obtain reasonable estimates for:

1. A material conductivity state function $k(T)$
2. A creep stress state function $S_t(T)$
3. An ultimate tensile stress path function $S_u(T(t))$
4. A uniform elongation path function $\varepsilon_u(T(t))$

where $T$ is the temperature state of the material and $T(t)$ is an arbitary temperature history. A reasonable model for $S_u(T(t))$ is 

$
S_u(T(t)) = S_{u,0}(T(t)) - Y(T(t)) \Delta_{rx}S_{u}
$ 

Where $\Delta_{rx} S_u$ is the constant decrement in $S_u$ due to full recrystallization at $X= 1$, and $Y(T(t))$ is the _nonisothermal_ recrystallization, with a similar relationship for $\varepsilon_{u}(T(t))$. Models for $S_{u,0}(T)$, $Y(T(t))$ and $\Delta_{rx} S_u$ may be estimated from seperate experiments.

# Overview

This project repository contains python scripts and data neccessary to estimate the effect of recrystillization on the macroscopic material properties of tungsten (W) and W alloys. 
The goal is to develop a path function $Y(T(t)): \mathbb{R} \mapsto [0,1]$ which represents the fraction of recrystillized material based upon an arbitary time history $T(t): \mathbb{R}_+ \to \mathbb{R}$. 
Second, a statistical estimate in the reduction of material hardness based on material recrystillization fraction, which is correlated to the material yield strength, an important macroscopic material property is detailed.

# Summary

## Recrystillization Description

## Estimating Reduction in Material Hardness
Material yield strength is linearly related to hardness (Tabor's relationship). It's reasonable to expect that a reduction in material hardness will result in a corresponding frational reduction in yield strength. 
Using measured tungsten hardness data during recrystillization experiments, the expected reduction in material hardness is estimated in [hardness_rx_model.ipynb](hardness_rx_model.ipynb) and assumed to be less than $\mathbf{22\%}$.

## Estimating Recrystillization Fraction State Function

### Estimation of Arrhenius Process Parameters via Linear Regression

### Least Squares Comparisons of State Function Models

### Bayesian Calibration of Generalized Logistic Function Model

### Assessing the Extrapolative Accuracy of Calibrated Generalized Logistic Function Model

## Obtaining Path Functions from State Function Models

File: recrystallization/rf_data/alfonso_data/highly_rolled/1175C_u.csv
0, 0.043209876543209846
2.9622458857696046, 0.029835390946502116
5.982575024201356, 0.040123456790123635
9.060987415295259, 0.03600823045267498
11.965150048402712, 0.030864197530864113
15.043562439496615, 0.02777777777777768
16.089060987415298, 0.028806584362139898
18.121974830590514, 0.17798353909465014
20.038722168441435, 0.3940329218106996
21.142303969022265, 0.6059670781893004
24.04646660212972, 0.8806584362139918
33.049370764762834, 0.9794238683127572
49.951597289448216, 0.9711934156378601

File: recrystallization/rf_data/alfonso_data/highly_rolled/hv_1250C.csv
0.059829828452432565, 433.7926173762204
1.0500665799159448, 426.9578449993553
1.5921755326122415, 423.8183500532531
2.0789185991455668, 422.5280540353713
2.528563271506288, 422.0697848531504
3.01474292784774, 419.5771714858102
4.059175405844948, 408.39607953184947
5.028457632095313, 396.84435035012694
5.550392165997978, 390.65264569841736
6.034491538554051, 383.72070673307684
6.534344726859822, 370.40741057759294
8.982643715646876, 355.0774526491656
12.01747438379719, 351.4060984819346
17.959306615410785, 351.27608074534834
