Repository: ml-ME-gatech/modeling_tungsten

# Overview
This project is concerned with modeling material structural and thermal properties for tungsten and tungsten alloys. In particular the material ultimate tensile stress (UTS), $S_u$ the material uniform elongation $\varepsilon_u$, the material creep stress $S_t$, and the conductivity $k$. Empirical models are proposed for incorporating the effect of material recrystallization, a phase change process that depends upon time and temperature. The primary statistical methods used in the repository are techniques from linear regression (model selection, residual analysis, model adquecy checking) and bayesian statistics (MCMC sampling, hierarchical modeling).

## Highlights

### Material Recrystallization

#### Isothermal Recrystallization


The figure below shows predicted isothermal recrystallization phase fraction $X: (t,T) \to [0,1]$ as a function of time at two different isotherms, with the model calibrated to data from [A. Lopez (2015)](https://orbit.dtu.dk/en/publications/thermal-stability-of-warm-rolled-tungsten). The solid black lines shows the maximum likelihood predictions while the dotted black lines show 95\% confidence intervals based on sampling from the posterior predictive distribution. 
The parameter $\overline{k}$ developed [here](./recrystallization/model_inference/latent_variable_selection.ipynb) describes how quickly the rate of recrystalliation proceeds, smaller $\overline{k}$ means that recrystallization proceeds more quickly, while larger $\overline{k}$ means it is slower (which is desirable for engineering applications). The below figure compares posterior distributions of this parameter for tungstens processed using different routes obtained via sampling from a bayesian hierarcichal model:

### State Properties

#### Parametric Modeling

### Coupling Recystallization
The below plots demonstrate the modeled effect of material recrystallization (with $X= 1$) on material property state functions $S_u$ and $\varepsilon_u$.

## Summary
The listed material properties are dependent on their temperature. Further, the structural properties, $S_u$, $\varepsilon_u$ and $S_t$ are functions of recrystillization phase fraction $X$ which describes the fraction of material that is _recrystallized_. Material _recrystallization_ describes a solid state phase change of material and is a temperature and _time_ dependent process. Material recrystallization is characterized using the material phase fraction $X: (t,T) \to [0,1]$ where $t$ is the time and $T$ is the isothermal material temperature.

The aim of this directory is to obtain reasonable estimates for:

1. A material conductivity state function $k(T)$
2. A creep stress state function $S_t(T)$
3. An ultimate tensile stress path function $S_u(T(t))$
4. A uniform elongation path function $\varepsilon_u(T(t))$

where $T$ is the temperature state of the material and $T(t)$ is an arbitary temperature history. A reasonable model for $S_u(T(t))$ is 

$
S_u(T(t)) = S_{u,0}(T(t)) - Y(T(t)) \Delta_{rx}S_{u}
$ 

Where $\Delta_{rx} S_u$ is the constant decrement in $S_u$ due to full recrystallization at $X= 1$, and $Y(T(t))$ is the _nonisothermal_ recrystallization, with a similar relationship for $\varepsilon_{u}(T(t))$. Models for $S_{u,0}(T)$, $Y(T(t))$ and $\Delta_{rx} S_u$ may be estimated from seperate experiments.

# Overview

This project repository contains python scripts and data neccessary to estimate the effect of recrystillization on the macroscopic material properties of tungsten (W) and W alloys. 
The goal is to develop a path function $Y(T(t)): \mathbb{R} \mapsto [0,1]$ which represents the fraction of recrystillized material based upon an arbitary time history $T(t): \mathbb{R}_+ \to \mathbb{R}$. 
Second, a statistical estimate in the reduction of material hardness based on material recrystillization fraction, which is correlated to the material yield strength, an important macroscopic material property is detailed.

# Summary

## Recrystillization Description

## Estimating Reduction in Material Hardness
Material yield strength is linearly related to hardness (Tabor's relationship). It's reasonable to expect that a reduction in material hardness will result in a corresponding frational reduction in yield strength. 
Using measured tungsten hardness data during recrystillization experiments, the expected reduction in material hardness is estimated in [hardness_rx_model.ipynb](hardness_rx_model.ipynb) and assumed to be less than $\mathbf{22\%}$.

## Estimating Recrystillization Fraction State Function

### Estimation of Arrhenius Process Parameters via Linear Regression

### Least Squares Comparisons of State Function Models

### Bayesian Calibration of Generalized Logistic Function Model

### Assessing the Extrapolative Accuracy of Calibrated Generalized Logistic Function Model

## Obtaining Path Functions from State Function Models

File: recrystallization/rf_data/alfonso_data/moderate_roll/hv_1200C_u.csv
-0.11929264502037995, 425.72067039106145
28.405931028689082, 420.1899441340782
64.46507329776958, 416.46927374301674
120.08820935019114, 414.55865921787705
186.22169950014697, 410.7374301675977
239.60095770151636, 410.23463687150837
280.83252824799433, 395.6536312849162
300.30999285924315, 387.10614525139664
359.61691939345576, 376.145251396648
480.53177636829514, 359.6536312849162
600.0285630276811, 353.4189944134078
