Repository: ml-ME-gatech/modeling_tungsten

# Overview
This project is concerned with modeling material structural and thermal properties for tungsten and tungsten alloys. In particular the material ultimate tensile stress (UTS), $S_u$ the material uniform elongation $\varepsilon_u$, the material creep stress $S_t$, and the conductivity $k$. Empirical models are proposed for incorporating the effect of material recrystallization, a phase change process that depends upon time and temperature. The primary statistical methods used in the repository are techniques from linear regression (model selection, residual analysis, model adquecy checking) and bayesian statistics (MCMC sampling, hierarchical modeling).

## Highlights

### Material Recrystallization

#### Isothermal Recrystallization


The figure below shows predicted isothermal recrystallization phase fraction $X: (t,T) \to [0,1]$ as a function of time at two different isotherms, with the model calibrated to data from [A. Lopez (2015)](https://orbit.dtu.dk/en/publications/thermal-stability-of-warm-rolled-tungsten). The solid black lines shows the maximum likelihood predictions while the dotted black lines show 95\% confidence intervals based on sampling from the posterior predictive distribution. 
The parameter $\overline{k}$ developed [here](./recrystallization/model_inference/latent_variable_selection.ipynb) describes how quickly the rate of recrystalliation proceeds, smaller $\overline{k}$ means that recrystallization proceeds more quickly, while larger $\overline{k}$ means it is slower (which is desirable for engineering applications). The below figure compares posterior distributions of this parameter for tungstens processed using different routes obtained via sampling from a bayesian hierarcichal model:

### State Properties

#### Parametric Modeling

### Coupling Recystallization
The below plots demonstrate the modeled effect of material recrystallization (with $X= 1$) on material property state functions $S_u$ and $\varepsilon_u$.

## Summary
The listed material properties are dependent on their temperature. Further, the structural properties, $S_u$, $\varepsilon_u$ and $S_t$ are functions of recrystillization phase fraction $X$ which describes the fraction of material that is _recrystallized_. Material _recrystallization_ describes a solid state phase change of material and is a temperature and _time_ dependent process. Material recrystallization is characterized using the material phase fraction $X: (t,T) \to [0,1]$ where $t$ is the time and $T$ is the isothermal material temperature.

The aim of this directory is to obtain reasonable estimates for:

1. A material conductivity state function $k(T)$
2. A creep stress state function $S_t(T)$
3. An ultimate tensile stress path function $S_u(T(t))$
4. A uniform elongation path function $\varepsilon_u(T(t))$

where $T$ is the temperature state of the material and $T(t)$ is an arbitary temperature history. A reasonable model for $S_u(T(t))$ is 

$
S_u(T(t)) = S_{u,0}(T(t)) - Y(T(t)) \Delta_{rx}S_{u}
$ 

Where $\Delta_{rx} S_u$ is the constant decrement in $S_u$ due to full recrystallization at $X= 1$, and $Y(T(t))$ is the _nonisothermal_ recrystallization, with a similar relationship for $\varepsilon_{u}(T(t))$. Models for $S_{u,0}(T)$, $Y(T(t))$ and $\Delta_{rx} S_u$ may be estimated from seperate experiments.

# Overview

This project repository contains python scripts and data neccessary to estimate the effect of recrystillization on the macroscopic material properties of tungsten (W) and W alloys. 
The goal is to develop a path function $Y(T(t)): \mathbb{R} \mapsto [0,1]$ which represents the fraction of recrystillized material based upon an arbitary time history $T(t): \mathbb{R}_+ \to \mathbb{R}$. 
Second, a statistical estimate in the reduction of material hardness based on material recrystillization fraction, which is correlated to the material yield strength, an important macroscopic material property is detailed.

# Summary

## Recrystillization Description

## Estimating Reduction in Material Hardness
Material yield strength is linearly related to hardness (Tabor's relationship). It's reasonable to expect that a reduction in material hardness will result in a corresponding frational reduction in yield strength. 
Using measured tungsten hardness data during recrystillization experiments, the expected reduction in material hardness is estimated in [hardness_rx_model.ipynb](hardness_rx_model.ipynb) and assumed to be less than $\mathbf{22\%}$.

## Estimating Recrystillization Fraction State Function

### Estimation of Arrhenius Process Parameters via Linear Regression

### Least Squares Comparisons of State Function Models

### Bayesian Calibration of Generalized Logistic Function Model

### Assessing the Extrapolative Accuracy of Calibrated Generalized Logistic Function Model

## Obtaining Path Functions from State Function Models

File: recrystallization/rf_data/alfonso_data/highly_rolled.csv
,time,X,std,temperature
0,0.4171011470281556,0.0,0.0,1100.0
1,18.75,0.0,0.0,1100.0
2,26.50862068965517,0.001152073732719,0.001152073732719,1100.0
3,47.41379310344828,-0.0011520737327186,0.0034222212923099996,1100.0
4,56.46551724137931,-0.0011520737327186,0.010232663971084,1100.0
5,73.49137931034483,0.001152073732719,0.0045232951662595,1100.0
6,81.25,0.0184331797235024,0.00027199924677120263,1100.0
7,94.61206896551724,0.1624423963133642,0.029385072472106782,1100.0
8,105.81896551724137,0.3870967741935486,0.01471934385412449,1100.0
9,115.51724137931036,0.5472350230414748,0.03732797355330397,1100.0
10,140.73275862068965,0.8456221198156684,0.028384690627010434,1100.0
11,170.25862068965515,0.9827188940092167,0.022956474889761824,1100.0
12,190.51724137931035,0.9976958525345624,0.017060106602781677,1100.0
13,-0.0743099787685785,0.0010395010395012,0.0124740124740121,1150.0
14,4.087048832271762,-0.003118503118503,0.0166320166320163,1150.0
15,5.053078556263268,-0.001039501039501,0.0155925155925153,1150.0
16,6.1677282377919305,-0.001039501039501,0.017671517671517402,1150.0
17,9.21443736730361,0.0,0.0187110187110184,1150.0
18,11.963906581740977,0.0,0.0228690228690227,1150.0
19,19.09766454352442,0.0010395010395012,0.0176715176715172,1150.0
20,24.076433121019114,0.0686070686070685,0.0228690228690228,1150.0
21,30.169851380042463,0.2661122661122661,0.022869022869022648,1150.0
22,42.13375796178344,0.5239085239085239,0.02494802494802484,1150.0
23,52.016985138004245,0.8274428274428275,0.028066528066527874,1150.0
24,56.10403397027602,0.8887733887733889,0.015592515592515399,1150.0
25,74.08704883227176,0.998960498960499,0.01975051975051978,1150.0
26,0.0580270793036739,0.0,0.0432098765432098,1175.0
27,3.1914893617021267,-0.0010288065843619,0.030864197530863998,1175.0
28,6.150870406189554,-0.0010288065843619,0.0411522633744855,1175.0
29,9.168278529980658,-0.0010288065843619,0.0370370370370368,1175.0
30,12.18568665377176,-0.0010288065843619,0.031893004115226,1175.0
31,15.145067698259188,0.0,0.0277777777777776,1175.0
32,16.363636363636363,0.0,0.0288065843621398,1175.0
33,18.16247582205029,0.1224279835390946,0.05555555555555548,1175.0
34,20.13539651837524,0.367283950617284,0.02674897119341557,1175.0
35,21.237911025145063,0.5617283950617284,0.044238683127571954,1175.0
36,24.197292069632493,0.8569958847736626,0.023662551440329138,1175.0
37,33.133462282398455,0.9958847736625516,0.016460905349794386,1175.0
38,50.01934235976789,1.0,0.02880658436214001,1175.0
39,0.051387461459404,0.0010319917440662,0.015496933875768601,1200.0
40,2.569373072970196,0.0,0.0278925619834711,1200.0
41,4.059609455292909,-0.0020639834881319,0.0351218347278014,1200.0
42,5.061664953751286,-0.0010319917440659,0.0371890165374543,1200.0
43,5.575539568345324,-0.0030959752321981,0.0216910165545122,1200.0
44,7.091469681397742,0.0134158926728586,0.0268733635254886,1200.0
45,8.067831449126414,0.0505675954592363,0.0382753797473754,1200.0
46,8.581706063720453,0.0794633642930857,0.031073825789559,1200.0
47,9.069886947584791,0.0970072239422086,0.05691839589250218,1200.0
48,10.097636176772868,0.1537667698658411,0.038381990464737614,1200.0
49,11.073997944501544,0.257997936016512,0.04468801439671133,1200.0
50,13.078108941418296,0.4633642930856554,0.08105719451765048,1200.0
51,15.03083247687564,0.630546955624355,0.052304284045066596,1200.0
52,20.015416238437822,0.9050567595459238,0.054653984255729204,1200.0
53,25.05138746145941,0.998968008255934,0.019629165280727223,1200.0
54,0.0,0.0010695187165776,0.0160794630626293,1225.0
55,1.650641025641025,-0.0010695187165774,0.0332238595525903,1225.0
56,3.0288461538461537,-0.0010695187165774,0.0375111049973921,1225.0
57,5.528846153846153,0.0,0.0353697749196142,1225.0
58,6.041666666666666,0.0213903743315508,0.042918307340475,1225.0
59,6.522435897435896,0.0673796791443851,0.037657834253257,1225.0
60,7.019230769230768,0.1112299465240643,0.09884508027121978,1225.0
61,8.028846153846153,0.3764705882352942,0.08226467435848928,1225.0
62,9.535256410256409,0.5593582887700536,0.09444664156220794,1225.0
63,10.528846153846152,0.7518716577540108,0.049843240423909974,1225.0
64,11.025641025641026,0.8406417112299466,0.027525491342400676,1225.0
65,12.019230769230768,0.9176470588235296,0.02554693903284766,1225.0
66,15.528846153846152,0.9957219251336898,0.013942718274097099,1225.0
67,0.0395647873392679,0.0,0.0116648992576882,1250.0
68,1.0286844708209697,-0.0010582010582009,0.011662654928826401,1250.0
69,1.5232443125618196,-0.0021164021164021,0.0254462006317787,1250.0
70,2.0375865479723045,-0.0021164021164021,0.0254462006317787,1250.0
71,2.5321463897131555,-0.0031746031746031,0.0296857378511673,1250.0
72,3.0464886251236405,0.0042328042328041,0.030761893540260696,1250.0
73,4.035608308605342,0.1089947089947089,0.028863191323424797,1250.0
74,4.985163204747774,0.2708994708994707,0.0695034983476131,1250.0
75,5.519287833827892,0.3629629629629629,0.05909430108793862,1250.0
76,6.033630069238377,0.4656084656084654,0.06885600947106801,1250.0
77,7.517309594460931,0.676190476190476,0.03536837852850616,1250.0
78,9.000989119683481,0.9238095238095236,0.02210776145028559,1250.0
79,12.007912957467854,0.9936507936507936,0.012711878671581966,1250.0
80,17.98219584569733,0.9989417989417988,0.014843991090014885,1250.0

File: recrystallization/rf_data/alfonso_data/highly_rolled_hardness_data.csv
,time,HV,std,temperature
0,-0.1814516129032242,433.8639743635141,0.7903402854007027,1100.0
1,18.145161290322577,430.8693034949187,0.9659714599341669,1100.0
2,25.766129032258064,428.6701958145958,0.7024361743564214,1100.0
3,47.17741935483872,425.58620445451646,0.8781558726674348,1100.0
4,55.88709677419354,424.615983853263,1.5805920470237993,1100.0
5,73.48790322580645,423.0267164760455,1.1416911582450666,1100.0
6,80.02016129032258,421.0037711129209,0.7903402854007027,1100.0
7,93.99193548387096,409.668744024645,2.370932332424502,1100.0
8,105.24193548387096,393.5051874933607,1.404960872490392,1100.0
9,115.2217741935484,381.7330299918558,2.8978258560250083,1100.0
10,139.89919354838707,361.61122127403416,1.7563117453348127,1100.0
11,170.02016129032262,352.9027831875642,1.3172338090010953,1100.0
12,190.52419354838707,352.19025530257426,0.7903402854006458,1100.0
13,0.3107908818944072,433.9135381114903,1.0011376564277157,1150.0
14,4.079467408250112,428.9988623435722,1.0921501706484946,1150.0
15,5.115661736822146,428.54379977246873,1.274175199089882,1150.0
16,6.298318796612312,427.1786120591581,1.0011376564277725,1150.0
17,9.183499768255173,425.1763367463026,0.8191126279863852,1150.0
18,12.139046896726072,421.1717861205916,1.4562002275312693,1150.0
19,19.100324442759025,420.26166097838455,1.0011376564276588,1150.0
20,24.12775460329499,415.0739476678043,1.274175199089882,1150.0
21,30.02772510849872,401.0580204778157,1.6382252559726567,1150.0
22,42.14267054312561,383.1285551763368,1.5472127417519914,1150.0
23,52.10660262082333,363.6518771331058,1.365187713310604,1150.0
24,55.95204988834113,360.193401592719,0.5460750853242757,1150.0
25,73.7155016222138,352.4573378839591,1.0011376564277157,1150.0
26,0.0516670866728041,434.0083528456788,2.673518465284758,1175.0
27,3.0053022081347827,430.71179009992767,1.9537250323235185,1175.0
28,5.909486355710165,427.1068457623491,2.467761890711415,1175.0
29,8.913015673615977,424.8384580413869,2.262207932164074,1175.0
30,12.01525698677044,422.87835060423896,1.9537250323235753,1175.0
31,15.068743818628263,421.7409655413456,1.8508973990433901,1175.0
32,15.954365805506344,419.99107223134695,1.7478671497370328,1175.0
33,18.0174401744524,410.4238473997399,3.496240839539496,1175.0
34,19.87979804247592,394.8930250699341,1.6450395164569045,1175.0
35,20.95575245893544,382.2429974001831,2.879173731845299,1175.0
36,23.94851780045108,362.4939120215887,1.9539276483498043,1175.0
37,32.95783940400496,353.63219619309814,0.9253473915085806,1175.0
38,50.00196284275351,353.2886607207305,1.748171073776291,1175.0
39,0.0265243768579335,434.0482345922297,1.2857736879214485,1200.0
40,2.552332053172724,426.88897727478167,1.2849472224303327,1200.0
41,3.996683807216592,424.5128889876056,1.7145026614771268,1200.0
42,4.93541946997735,422.8140891704611,1.6299965650027843,1200.0
43,5.465132195738021,422.1372139331751,1.1151085639904181,1200.0
44,7.006541990903712,420.8774739082261,0.9427905090770423,1200.0
45,8.015553047462365,415.83582779558407,1.8006616889338716,1200.0
46,8.471529555180776,412.7568306081495,1.7149158942226563,1200.0
47,9.02477072039381,411.1371648617866,2.0583123058128763,1200.0
48,9.962060068544982,407.0374827927302,1.3723459481237796,1200.0
49,11.041553135274324,398.9959735634351,1.88640748364503,1200.0
50,12.959469615771033,382.7373311879667,3.001102814889805,1200.0
51,14.97511564060115,368.70973240597016,1.88640748364503,1200.0
52,16.993705948743642,359.56964392250853,1.4585049755805244,1200.0
53,20.00284097512597,354.7337877171732,1.7145026614771268,1200.0
54,24.964733167868047,351.4748276690315,1.2008543587015197,1200.0
55,-0.0126178625301567,434.27107440182255,1.0413994952199914,1225.0
56,1.6002279863011668,430.2987406704959,1.7708246323475123,1225.0
57,3.0014003468929498,425.7032443826436,2.187489251723264,1225.0
58,5.519843161147991,421.6188828998809,1.874990787191507,1225.0
59,6.046786326718129,419.2184754071242,2.2915243799575364,1225.0
60,6.527267456429559,414.7351378973177,1.8747287339717786,1225.0
61,7.0227838896231845,410.14750320605737,4.99997543251061,1225.0
62,8.00868706423416,391.9097783521111,3.5413872114752962,1225.0
63,9.51092024901607,379.18840480015984,4.374978503446812,1225.0
64,10.500243218144568,366.9923169271639,2.083192070269604,1225.0
65,11.010028449152667,360.9462250414781,1.0417925750496124,1225.0
66,12.018631983923036,356.1458031357943,1.0416615484397198,1225.0
67,15.562482495663838,350.28170721121325,0.8335912919715724,1225.0
68,0.0598298284524325,433.7926173762204,0.6472282927263109,1250.0
69,1.0500665799159448,426.9578449993553,1.2948032994167988,1250.0
70,1.5921755326122415,423.8183500532531,1.2017972785121174,1250.0
71,2.0789185991455668,422.5280540353713,1.2946299424346535,1250.0
72,2.528563271506288,422.0697848531504,1.4797751993335169,1250.0
73,3.01474292784774,419.5771714858102,1.2949766563988874,1250.0
74,4.059175405844948,408.3960795318495,1.3871158923929556,1250.0
75,5.028457632095313,396.8443503501269,2.4046346989168796,1250.0
76,5.550392165997978,390.65264569841736,2.7744051417681135,1250.0
77,6.034491538554051,383.7207067330768,1.2949766563989442,1250.0
78,6.534344726859822,370.40741057759294,3.237181605524029,1250.0
79,8.982643715646876,355.0774526491656,1.8502390701131048,1250.0
80,12.01747438379719,351.4060984819346,2.034517542101355,1250.0
81,17.959306615410785,351.27608074534834,1.2953233703631213,1250.0
