Repository: ml-ME-gatech/modeling_tungsten

# Overview
This project is concerned with modeling material structural and thermal properties for tungsten and tungsten alloys. In particular the material ultimate tensile stress (UTS), $S_u$ the material uniform elongation $\varepsilon_u$, the material creep stress $S_t$, and the conductivity $k$. Empirical models are proposed for incorporating the effect of material recrystallization, a phase change process that depends upon time and temperature. The primary statistical methods used in the repository are techniques from linear regression (model selection, residual analysis, model adquecy checking) and bayesian statistics (MCMC sampling, hierarchical modeling).

## Highlights

### Material Recrystallization

#### Isothermal Recrystallization


The figure below shows predicted isothermal recrystallization phase fraction $X: (t,T) \to [0,1]$ as a function of time at two different isotherms, with the model calibrated to data from [A. Lopez (2015)](https://orbit.dtu.dk/en/publications/thermal-stability-of-warm-rolled-tungsten). The solid black lines shows the maximum likelihood predictions while the dotted black lines show 95\% confidence intervals based on sampling from the posterior predictive distribution. 
The parameter $\overline{k}$ developed [here](./recrystallization/model_inference/latent_variable_selection.ipynb) describes how quickly the rate of recrystalliation proceeds, smaller $\overline{k}$ means that recrystallization proceeds more quickly, while larger $\overline{k}$ means it is slower (which is desirable for engineering applications). The below figure compares posterior distributions of this parameter for tungstens processed using different routes obtained via sampling from a bayesian hierarcichal model:

### State Properties

#### Parametric Modeling

### Coupling Recystallization
The below plots demonstrate the modeled effect of material recrystallization (with $X= 1$) on material property state functions $S_u$ and $\varepsilon_u$.

## Summary
The listed material properties are dependent on their temperature. Further, the structural properties, $S_u$, $\varepsilon_u$ and $S_t$ are functions of recrystillization phase fraction $X$ which describes the fraction of material that is _recrystallized_. Material _recrystallization_ describes a solid state phase change of material and is a temperature and _time_ dependent process. Material recrystallization is characterized using the material phase fraction $X: (t,T) \to [0,1]$ where $t$ is the time and $T$ is the isothermal material temperature.

The aim of this directory is to obtain reasonable estimates for:

1. A material conductivity state function $k(T)$
2. A creep stress state function $S_t(T)$
3. An ultimate tensile stress path function $S_u(T(t))$
4. A uniform elongation path function $\varepsilon_u(T(t))$

where $T$ is the temperature state of the material and $T(t)$ is an arbitary temperature history. A reasonable model for $S_u(T(t))$ is 

$
S_u(T(t)) = S_{u,0}(T(t)) - Y(T(t)) \Delta_{rx}S_{u}
$ 

Where $\Delta_{rx} S_u$ is the constant decrement in $S_u$ due to full recrystallization at $X= 1$, and $Y(T(t))$ is the _nonisothermal_ recrystallization, with a similar relationship for $\varepsilon_{u}(T(t))$. Models for $S_{u,0}(T)$, $Y(T(t))$ and $\Delta_{rx} S_u$ may be estimated from seperate experiments.

# Overview

This project repository contains python scripts and data neccessary to estimate the effect of recrystillization on the macroscopic material properties of tungsten (W) and W alloys. 
The goal is to develop a path function $Y(T(t)): \mathbb{R} \mapsto [0,1]$ which represents the fraction of recrystillized material based upon an arbitary time history $T(t): \mathbb{R}_+ \to \mathbb{R}$. 
Second, a statistical estimate in the reduction of material hardness based on material recrystillization fraction, which is correlated to the material yield strength, an important macroscopic material property is detailed.

# Summary

## Recrystillization Description

## Estimating Reduction in Material Hardness
Material yield strength is linearly related to hardness (Tabor's relationship). It's reasonable to expect that a reduction in material hardness will result in a corresponding frational reduction in yield strength. 
Using measured tungsten hardness data during recrystillization experiments, the expected reduction in material hardness is estimated in [hardness_rx_model.ipynb](hardness_rx_model.ipynb) and assumed to be less than $\mathbf{22\%}$.

## Estimating Recrystillization Fraction State Function

### Estimation of Arrhenius Process Parameters via Linear Regression

### Least Squares Comparisons of State Function Models

### Bayesian Calibration of Generalized Logistic Function Model

### Assessing the Extrapolative Accuracy of Calibrated Generalized Logistic Function Model

## Obtaining Path Functions from State Function Models

File: recrystallization/rf_data/minnessale_data/data.csv
,time,X,std,temperature
0,288.13559322033893,0.1804320203303685,0.19520249743612897,1600.0
1,514.1242937853106,0.3049555273189326,0.1366688381633009,1600.0
2,1039.54802259887,0.712833545108005,0.13742026199859403,1600.0
3,1491.5254237288138,0.8449809402795424,0.04207489728390934,1600.0
4,2491.5254237288136,0.9479034307496822,0.02023845613039299,1600.0
5,2666.666666666667,0.991105463786531,0.08120698662917059,1600.0
