Repository: ml-ME-gatech/modeling_tungsten

# Overview
This project is concerned with modeling material structural and thermal properties for tungsten and tungsten alloys. In particular the material ultimate tensile stress (UTS), $S_u$ the material uniform elongation $\varepsilon_u$, the material creep stress $S_t$, and the conductivity $k$. Empirical models are proposed for incorporating the effect of material recrystallization, a phase change process that depends upon time and temperature. The primary statistical methods used in the repository are techniques from linear regression (model selection, residual analysis, model adquecy checking) and bayesian statistics (MCMC sampling, hierarchical modeling).

## Highlights

### Material Recrystallization

#### Isothermal Recrystallization


The figure below shows predicted isothermal recrystallization phase fraction $X: (t,T) \to [0,1]$ as a function of time at two different isotherms, with the model calibrated to data from [A. Lopez (2015)](https://orbit.dtu.dk/en/publications/thermal-stability-of-warm-rolled-tungsten). The solid black lines shows the maximum likelihood predictions while the dotted black lines show 95\% confidence intervals based on sampling from the posterior predictive distribution. 
The parameter $\overline{k}$ developed [here](./recrystallization/model_inference/latent_variable_selection.ipynb) describes how quickly the rate of recrystalliation proceeds, smaller $\overline{k}$ means that recrystallization proceeds more quickly, while larger $\overline{k}$ means it is slower (which is desirable for engineering applications). The below figure compares posterior distributions of this parameter for tungstens processed using different routes obtained via sampling from a bayesian hierarcichal model:

### State Properties

#### Parametric Modeling

### Coupling Recystallization
The below plots demonstrate the modeled effect of material recrystallization (with $X= 1$) on material property state functions $S_u$ and $\varepsilon_u$.

## Summary
The listed material properties are dependent on their temperature. Further, the structural properties, $S_u$, $\varepsilon_u$ and $S_t$ are functions of recrystillization phase fraction $X$ which describes the fraction of material that is _recrystallized_. Material _recrystallization_ describes a solid state phase change of material and is a temperature and _time_ dependent process. Material recrystallization is characterized using the material phase fraction $X: (t,T) \to [0,1]$ where $t$ is the time and $T$ is the isothermal material temperature.

The aim of this directory is to obtain reasonable estimates for:

1. A material conductivity state function $k(T)$
2. A creep stress state function $S_t(T)$
3. An ultimate tensile stress path function $S_u(T(t))$
4. A uniform elongation path function $\varepsilon_u(T(t))$

where $T$ is the temperature state of the material and $T(t)$ is an arbitary temperature history. A reasonable model for $S_u(T(t))$ is 

$
S_u(T(t)) = S_{u,0}(T(t)) - Y(T(t)) \Delta_{rx}S_{u}
$ 

Where $\Delta_{rx} S_u$ is the constant decrement in $S_u$ due to full recrystallization at $X= 1$, and $Y(T(t))$ is the _nonisothermal_ recrystallization, with a similar relationship for $\varepsilon_{u}(T(t))$. Models for $S_{u,0}(T)$, $Y(T(t))$ and $\Delta_{rx} S_u$ may be estimated from seperate experiments.

# Overview

This project repository contains python scripts and data neccessary to estimate the effect of recrystillization on the macroscopic material properties of tungsten (W) and W alloys. 
The goal is to develop a path function $Y(T(t)): \mathbb{R} \mapsto [0,1]$ which represents the fraction of recrystillized material based upon an arbitary time history $T(t): \mathbb{R}_+ \to \mathbb{R}$. 
Second, a statistical estimate in the reduction of material hardness based on material recrystillization fraction, which is correlated to the material yield strength, an important macroscopic material property is detailed.

# Summary

## Recrystillization Description

## Estimating Reduction in Material Hardness
Material yield strength is linearly related to hardness (Tabor's relationship). It's reasonable to expect that a reduction in material hardness will result in a corresponding frational reduction in yield strength. 
Using measured tungsten hardness data during recrystillization experiments, the expected reduction in material hardness is estimated in [hardness_rx_model.ipynb](hardness_rx_model.ipynb) and assumed to be less than $\mathbf{22\%}$.

## Estimating Recrystillization Fraction State Function

### Estimation of Arrhenius Process Parameters via Linear Regression

### Least Squares Comparisons of State Function Models

### Bayesian Calibration of Generalized Logistic Function Model

### Assessing the Extrapolative Accuracy of Calibrated Generalized Logistic Function Model

## Obtaining Path Functions from State Function Models

File: recrystallization/rf_data/shah_data/temp_data/180min_u.csv
848.1060606060605, 1.2264150943396226
870.8333333333333, 1.2051886792452828
896.401515151515, 1.035377358490566
921.9696969696969, 1.0872641509433962
946.590909090909, 1.0660377358490565
970.2651515151514, 1.0566037735849054
997.7272727272726, 1.099056603773585
1019.5075757575756, 1.0896226415094339
1046.022727272727, 1.096698113207547
1070.6439393939393, 1.0683962264150941
1095.2651515151515, 1.0660377358490565
1119.8863636363635, 1.042452830188679
1144.5075757575755, 1.0047169811320753
1168.181818181818, 1
1196.590909090909, 0.9363207547169811
1220.2651515151515, 0.8891509433962264
1244.8863636363635, 0.7122641509433962
1272.3484848484848, 0.42452830188679247
1294.1287878787875, 0.20518867924528306
1320.6439393939393, 0.08018867924528306
1347.1590909090905, 0.07547169811320753
1371.780303030303, 0.03537735849056611
1396.401515151515, 0.03301886792452846
1419.1287878787878, 0.061320754716981174
1446.590909090909, 0.02594339622641506
1474.05303030303, 0.03301886792452846

File: recrystallization/rf_data/shah_data/temp_data/30min_u.csv
773.3333333333333, 1.0347222222222223
798.0952380952381, 1.1273148148148149
824.7619047619048, 1.0810185185185186
850.4761904761905, 1.1111111111111112
874.2857142857142, 1.1550925925925926
901.9047619047619, 1.1226851851851851
922.8571428571429, 1.1087962962962963
948.5714285714284, 1.1643518518518519
974.2857142857143, 1.0856481481481481
997.1428571428572, 1.2060185185185186
1023.8095238095237, 1.1875
1050.4761904761904, 1.1087962962962963
1075.2380952380952, 1.0763888888888888
1100.952380952381, 1.1203703703703702
1127.6190476190477, 1.1041666666666667
1151.4285714285716, 1.1111111111111112
1175.2380952380952, 1.0046296296296295
1200, 1.050925925925926
1222.857142857143, 1.0138888888888888
1251.4285714285716, 0.9537037037037037
1280.9523809523807, 1.0046296296296295
1304.7619047619046, 0.9814814814814815
1327.6190476190477, 0.9143518518518519
1350.4761904761904, 0.8379629629629629
1374.2857142857142, 0.5949074074074072
1402.857142857143, 0.1782407407407407
1428.5714285714287, 0.04861111111111094
1450.4761904761904, 0.03009259259259256
1475.2380952380952, 0.09722222222222232
