Repository: ml-ME-gatech/modeling_tungsten

# Overview
This project is concerned with modeling material structural and thermal properties for tungsten and tungsten alloys. In particular the material ultimate tensile stress (UTS), $S_u$ the material uniform elongation $\varepsilon_u$, the material creep stress $S_t$, and the conductivity $k$. Empirical models are proposed for incorporating the effect of material recrystallization, a phase change process that depends upon time and temperature. The primary statistical methods used in the repository are techniques from linear regression (model selection, residual analysis, model adquecy checking) and bayesian statistics (MCMC sampling, hierarchical modeling).

## Highlights

### Material Recrystallization

#### Isothermal Recrystallization


The figure below shows predicted isothermal recrystallization phase fraction $X: (t,T) \to [0,1]$ as a function of time at two different isotherms, with the model calibrated to data from [A. Lopez (2015)](https://orbit.dtu.dk/en/publications/thermal-stability-of-warm-rolled-tungsten). The solid black lines shows the maximum likelihood predictions while the dotted black lines show 95\% confidence intervals based on sampling from the posterior predictive distribution. 
The parameter $\overline{k}$ developed [here](./recrystallization/model_inference/latent_variable_selection.ipynb) describes how quickly the rate of recrystalliation proceeds, smaller $\overline{k}$ means that recrystallization proceeds more quickly, while larger $\overline{k}$ means it is slower (which is desirable for engineering applications). The below figure compares posterior distributions of this parameter for tungstens processed using different routes obtained via sampling from a bayesian hierarcichal model:

### State Properties

#### Parametric Modeling

### Coupling Recystallization
The below plots demonstrate the modeled effect of material recrystallization (with $X= 1$) on material property state functions $S_u$ and $\varepsilon_u$.

## Summary
The listed material properties are dependent on their temperature. Further, the structural properties, $S_u$, $\varepsilon_u$ and $S_t$ are functions of recrystillization phase fraction $X$ which describes the fraction of material that is _recrystallized_. Material _recrystallization_ describes a solid state phase change of material and is a temperature and _time_ dependent process. Material recrystallization is characterized using the material phase fraction $X: (t,T) \to [0,1]$ where $t$ is the time and $T$ is the isothermal material temperature.

The aim of this directory is to obtain reasonable estimates for:

1. A material conductivity state function $k(T)$
2. A creep stress state function $S_t(T)$
3. An ultimate tensile stress path function $S_u(T(t))$
4. A uniform elongation path function $\varepsilon_u(T(t))$

where $T$ is the temperature state of the material and $T(t)$ is an arbitary temperature history. A reasonable model for $S_u(T(t))$ is 

$
S_u(T(t)) = S_{u,0}(T(t)) - Y(T(t)) \Delta_{rx}S_{u}
$ 

Where $\Delta_{rx} S_u$ is the constant decrement in $S_u$ due to full recrystallization at $X= 1$, and $Y(T(t))$ is the _nonisothermal_ recrystallization, with a similar relationship for $\varepsilon_{u}(T(t))$. Models for $S_{u,0}(T)$, $Y(T(t))$ and $\Delta_{rx} S_u$ may be estimated from seperate experiments.

# Overview

This project repository contains python scripts and data neccessary to estimate the effect of recrystillization on the macroscopic material properties of tungsten (W) and W alloys. 
The goal is to develop a path function $Y(T(t)): \mathbb{R} \mapsto [0,1]$ which represents the fraction of recrystillized material based upon an arbitary time history $T(t): \mathbb{R}_+ \to \mathbb{R}$. 
Second, a statistical estimate in the reduction of material hardness based on material recrystillization fraction, which is correlated to the material yield strength, an important macroscopic material property is detailed.

# Summary

## Recrystillization Description

## Estimating Reduction in Material Hardness
Material yield strength is linearly related to hardness (Tabor's relationship). It's reasonable to expect that a reduction in material hardness will result in a corresponding frational reduction in yield strength. 
Using measured tungsten hardness data during recrystillization experiments, the expected reduction in material hardness is estimated in [hardness_rx_model.ipynb](hardness_rx_model.ipynb) and assumed to be less than $\mathbf{22\%}$.

## Estimating Recrystillization Fraction State Function

### Estimation of Arrhenius Process Parameters via Linear Regression

### Least Squares Comparisons of State Function Models

### Bayesian Calibration of Generalized Logistic Function Model

### Assessing the Extrapolative Accuracy of Calibrated Generalized Logistic Function Model

## Obtaining Path Functions from State Function Models

File: recrystallization/rf_data/shah_data/binned_temperature_data.csv
,X,std,time,temperature
0,0.3175022964910788,0.5669144981412642,600.0,765.0
1,0.1078580335090686,0.3420074349442381,600.0,765.0
2,0.1866604869703917,0.1821561338289965,600.0,765.0
3,0.121239582210048,0.2286245353159852,600.0,765.0
4,0.0632528711724706,0.1784386617100373,600.0,765.0
5,0.1197527434654945,0.1096654275092934,600.0,765.0
6,0.1405684858892403,0.1115241635687731,600.0,815.0
7,0.0677133874061305,0.0706319702602231,600.0,815.0
8,0.1197527434654945,0.0855018587360594,600.0,815.0
9,0.0602791936833638,0.076208178438661,600.0,815.0
10,0.1480026796120067,0.1338289962825281,600.0,815.0
11,0.0855554523407695,0.0892193308550184,600.0,815.0
12,0.1316474534219209,0.1208178438661713,600.0,815.0
13,0.0870422910853228,0.0743494423791821,600.0,815.0
14,0.1539500345902197,0.1115241635687731,600.0,815.0
15,0.1123185497427283,0.1115241635687733,600.0,815.0
16,0.183686809481285,0.1672862453531598,600.0,865.0
17,0.2178841006060101,0.0762081784386617,600.0,865.0
18,0.1480026796120067,0.0929368029739781,600.0,865.0
19,0.1598973895684329,0.1022304832713755,600.0,865.0
20,0.2104499068832438,0.0855018587360596,600.0,865.0
21,0.2104499068832438,0.1579925650557621,600.0,865.0
22,0.278844489132694,0.0631970260223049,600.0,865.0
23,0.256541907964395,0.0817843866171001,600.0,865.0
24,0.3457522326375909,0.0557620817843866,600.0,865.0
25,0.3219628127247387,0.1524163568773233,600.0,865.0
26,0.4394230735444466,0.1096654275092937,600.0,915.0
27,0.4349625573107868,0.1449814126394053,600.0,915.0
28,0.8200537921500823,0.0762081784386616,600.0,915.0
29,0.9107509555678316,0.0390334572490706,600.0,915.0
30,0.9464350854371096,0.0631970260223046,600.0,915.0
31,0.1998492973155956,0.099537037037037,1800.0,915.0
32,0.1257827005961831,0.0995370370370372,1800.0,915.0
33,0.160964334037904,0.0972222222222222,1800.0,915.0
34,0.1517060094479775,0.1157407407407408,1800.0,915.0
35,0.1276343655141684,0.1296296296296297,1800.0,965.0
36,0.1091177163343151,0.0740740740740739,1800.0,965.0
37,0.1091177163343151,0.0601851851851853,1800.0,965.0
38,0.0572710986307262,0.050925925925926,1800.0,965.0
39,0.1313376953501389,0.0648148148148146,1800.0,965.0
40,0.0628260933846823,0.0995370370370372,1800.0,965.0
41,0.0572710986307262,0.0740740740740739,1800.0,965.0
42,0.1276343655141684,0.0833333333333337,1800.0,965.0
43,0.1480026796120067,0.0763888888888888,1800.0,965.0
44,0.1461510146940213,0.1180555555555553,1800.0,965.0
45,0.1276343655141684,0.0787037037037039,1800.0,965.0
46,0.1146727110882713,0.0694444444444448,1800.0,1015.0
47,0.1887393078076837,0.0555555555555555,1800.0,1015.0
48,0.1591126691199186,0.0648148148148148,1800.0,1015.0
49,0.1794809832177573,0.0532407407407408,1800.0,1015.0
50,0.2313276009213459,0.0578703703703702,1800.0,1015.0
51,0.2146626166594779,0.0879629629629626,1800.0,1015.0
52,0.2239209412494047,0.076388888888889,1800.0,1015.0
53,0.2572509097731403,0.050925925925926,1800.0,1015.0
54,0.3646474750162886,0.1087962962962961,1800.0,1015.0
55,0.5479623018968349,0.0949074074074072,1800.0,1015.0
56,0.8349703641845589,0.0370370370370372,1800.0,1065.0
57,0.9405152645097216,0.0393518518518515,1800.0,1065.0
58,0.9460702592636778,0.0277777777777779,1800.0,1065.0
59,0.9275536100838246,0.0717592592592595,1800.0,1065.0
60,0.0581439098475741,0.0814977973568285,3600.0,1065.0
61,0.1286213763294822,0.116740088105727,3600.0,1065.0
62,0.0722394031439557,0.1145374449339209,3600.0,1065.0
63,0.0281909865927632,0.143171806167401,3600.0,1065.0
64,0.0828110231162415,0.0881057268722462,3600.0,1065.0
65,0.1004303897367189,0.0616740088105727,3600.0,1115.0
66,0.0,0.1057268722466959,3600.0,1115.0
67,0.0792871497921465,0.1057268722466959,3600.0,1115.0
68,0.0916207064264804,0.169603524229075,3600.0,1115.0
69,0.1286213763294822,0.0704845814977974,3600.0,1115.0
70,0.0687155298198602,0.2158590308370043,3600.0,1115.0
71,0.1268594396674345,0.2841409691629959,3600.0,1115.0
72,0.0845729597782896,0.1497797356828194,3600.0,1115.0
73,0.1585742995842932,0.10352422907489,3600.0,1115.0
74,0.1497646162740548,0.0594713656387667,3600.0,1115.0
75,0.1374310596397207,0.1145374449339207,3600.0,1115.0
76,0.1145258830331005,0.0837004405286343,3600.0,1165.0
77,0.1321452496535774,0.0748898678414096,3600.0,1165.0
78,0.1497646162740548,0.0903083700440529,3600.0,1165.0
79,0.229051766066201,0.0616740088105725,3600.0,1165.0
80,0.2079085261216285,0.0770925110132156,3600.0,1165.0
81,0.2731001826173936,0.0726872246696036,3600.0,1165.0
82,0.229051766066201,0.0506607929515416,3600.0,1165.0
83,0.2748621192794412,0.081497797356828,3600.0,1165.0
84,0.4087693055950665,0.079295154185022,3600.0,1165.0
85,0.5585339218691212,0.0638766519823789,3600.0,1215.0
86,0.7312037147497961,0.0396475770925111,3600.0,1215.0
87,0.8386818511347056,0.0418502202643172,3600.0,1215.0
88,0.8792063943618027,0.039647577092511,3600.0,1215.0
89,0.925016747575043,0.0506607929515419,3600.0,1215.0
90,0.0687653959518049,0.1273584905660376,10800.0,1215.0
91,0.1083840377819058,0.1556603773584903,10800.0,1215.0
92,0.2140337493288416,0.1179245283018867,10800.0,1215.0
93,0.1555490875796449,0.096698113207547,10800.0,1215.0
94,0.1612088935553738,0.0825471698113207,10800.0,1215.0
95,0.1517758835958261,0.061320754716981,10800.0,1215.0
96,0.1385696696524588,0.0872641509433962,10800.0,1265.0
97,0.1291366596929111,0.0660377358490567,10800.0,1265.0
98,0.1178170477414537,0.0589622641509433,10800.0,1265.0
99,0.1272500577010016,0.0424528301886788,10800.0,1265.0
100,0.1385696696524588,0.0542452830188677,10800.0,1265.0
101,0.1480026796120067,0.042452830188679,10800.0,1265.0
102,0.1781883114825598,0.042452830188679,10800.0,1265.0
103,0.1800749134744694,0.0400943396226416,10800.0,1265.0
104,0.2215801572964799,0.0283018867924529,10800.0,1265.0
105,0.2744050130699478,0.0471698113207547,10800.0,1265.0
106,0.4574054062851757,0.0990566037735849,10800.0,1315.0
107,0.6932306552738716,0.1061320754716981,10800.0,1315.0
108,0.8177463867399027,0.042452830188679,10800.0,1315.0
109,0.9064166803596524,0.0283018867924527,10800.0,1315.0
110,0.908303282351562,0.0259433962264149,10800.0,1315.0
111,0.9403755162140248,0.0259433962264151,10800.0,1315.0
112,0.9441487201978438,0.0283018867924529,10800.0,1315.0
113,0.925282700278748,0.0330188679245282,10800.0,1315.0
114,0.947921924181663,0.025943396226415,10800.0,1315.0
115,0.947921924181663,0.0330188679245284,10800.0,1365.0
116,0.0813427425645351,0.2682291666666663,21600.0,1365.0
117,0.0813427425645351,0.1901041666666663,21600.0,1365.0
118,0.1334208183828723,0.1223958333333332,21600.0,1365.0
119,0.123005203219205,0.0911458333333337,21600.0,1365.0
120,0.1313376953501386,0.109375,21600.0,1365.0
121,0.1334208183828723,0.1041666666666669,21600.0,1365.0
122,0.1438364335465395,0.0807291666666663,21600.0,1365.0
123,0.1480026796120067,0.0625,21600.0,1365.0
124,0.1063402189573369,0.1041666666666663,21600.0,1365.0
125,0.1105064650228041,0.0703125,21600.0,1365.0
126,0.1271714492846719,0.0833333333333332,21600.0,1415.0
127,0.1625845408411411,0.1223958333333333,21600.0,1415.0
128,0.1646676638738745,0.0703124999999998,21600.0,1415.0
129,0.2313276009213459,0.0651041666666666,21600.0,1415.0
130,0.1563351717429405,0.0755208333333331,21600.0,1415.0
131,0.2917381688706169,0.0598958333333334,21600.0,1415.0
132,0.2417432160850133,0.0963541666666668,21600.0,1415.0
133,0.2563250773141475,0.0729166666666665,21600.0,1415.0
134,0.3563149828853545,0.1015624999999998,21600.0,1415.0
135,0.3729799671472226,0.1171875000000001,21600.0,1465.0
136,0.6312872232061739,0.1119791666666667,21600.0,1465.0
137,0.8250176652503876,0.0572916666666666,21600.0,1465.0
138,0.8645970028723238,0.1067708333333333,21600.0,1465.0
139,0.9541712932798634,0.0572916666666667,21600.0,1465.0
140,0.9270906938543282,0.0546875,21600.0,1465.0
141,1.0,0.1171874999999998,21600.0,1465.0
142,0.9166750786906606,0.0520833333333332,21600.0,1465.0
143,0.943755678116196,0.1067708333333333,21600.0,1465.0
144,0.9270906938543282,0.1484375,21600.0,1465.0

File: recrystallization/rf_data/shah_data/data.csv
,temperature,X,std,time
0,744.7470817120623,0.31750229649107886,0.5669144981412642,600.0
1,768.8715953307393,0.10785803350906864,0.34200743494423813,600.0
2,792.9961089494163,0.18666048697039173,0.18215613382899654,600.0
3,816.3424124513618,0.12123958221004805,0.22862453531598526,600.0
4,838.1322957198444,0.06325287117247069,0.1784386617100373,600.0
5,859.9221789883268,0.11975274346549458,0.10966542750929342,600.0
6,883.2684824902724,0.1405684858892403,0.11152416356877315,600.0
7,910.5058365758756,0.06771338740613053,0.07063197026022316,600.0
8,936.1867704280156,0.11975274346549458,0.08550185873605942,600.0
9,961.8677042801556,0.060279193683363874,0.07620817843866101,600.0
10,985.2140077821012,0.14800267961200675,0.1338289962825281,600.0
11,1009.3385214007782,0.08555545234076956,0.08921933085501843,600.0
12,1038.1322957198445,0.13164745342192097,0.12081784386617134,600.0
13,1062.2568093385214,0.0870422910853228,0.07434944237918217,600.0
14,1085.603112840467,0.15395003459021972,0.11152416356877315,600.0
15,1111.2840466926068,0.11231854974272837,0.11152416356877337,600.0
16,1136.1867704280155,0.18368680948128502,0.16728624535315983,600.0
17,1158.7548638132291,0.21788410060601016,0.07620817843866179,600.0
18,1182.1011673151752,0.14800267961200675,0.0929368029739781,600.0
19,1214.007782101167,0.1598973895684329,0.10223048327137552,600.0
20,1236.5758754863814,0.21044990688324383,0.08550185873605964,600.0
21,1257.5875486381324,0.21044990688324383,0.1579925650557621,600.0
22,1287.9377431906614,0.278844489132694,0.06319702602230493,600.0
23,1315.953307392996,0.256541907964395,0.08178438661710019,600.0
24,1331.5175097276265,0.3457522326375909,0.055762081784386686,600.0
25,1352.5291828793777,0.3219628127247387,0.15241635687732336,600.0
26,1388.3268482490273,0.43942307354444665,0.10966542750929376,600.0
27,1403.8910505836575,0.4349625573107868,0.14498141263940534,600.0
28,1436.5758754863812,0.8200537921500823,0.0762081784386616,600.0
29,1462.2568093385214,0.9107509555678315,0.039033457249070695,600.0
30,1490.2723735408558,0.9464350854371097,0.06319702602230469,600.0
31,775.2380952380952,0.19984929731559564,0.09953703703703709,1800.0
32,797.1428571428571,0.12578270059618313,0.0995370370370372,1800.0
33,824.7619047619048,0.160964334037904,0.09722222222222221,1800.0
34,848.5714285714286,0.15170600944797752,0.11574074074074081,1800.0
35,873.3333333333333,0.1276343655141684,0.12962962962962976,1800.0
36,901.904761904762,0.1091177163343151,0.07407407407407396,1800.0
37,925.7142857142858,0.1091177163343151,0.06018518518518534,1800.0
38,950.4761904761904,0.057271098630726214,0.05092592592592604,1800.0
39,975.2380952380952,0.13133769535013895,0.06481481481481466,1800.0
40,999.047619047619,0.06282609338468237,0.0995370370370372,1800.0
41,1025.7142857142858,0.057271098630726214,0.07407407407407396,1800.0
42,1051.428571428571,0.1276343655141684,0.0833333333333337,1800.0
43,1077.142857142857,0.14800267961200675,0.07638888888888884,1800.0
44,1100.952380952381,0.14615101469402136,0.11805555555555536,1800.0
45,1125.7142857142858,0.1276343655141684,0.07870370370370394,1800.0
46,1151.4285714285716,0.11467271108827137,0.06944444444444486,1800.0
47,1174.2857142857142,0.18873930780768378,0.05555555555555558,1800.0
48,1200.0,0.15911266911991861,0.06481481481481488,1800.0
49,1224.7619047619046,0.1794809832177573,0.05324074074074081,1800.0
50,1251.4285714285716,0.23132760092134597,0.05787037037037024,1800.0
51,1278.095238095238,0.21466261665947795,0.08796296296296269,1800.0
52,1304.7619047619046,0.22392094124940476,0.07638888888888906,1800.0
53,1326.6666666666667,0.25725090977314036,0.05092592592592604,1800.0
54,1352.3809523809523,0.3646474750162886,0.10879629629629617,1800.0
55,1377.1428571428569,0.5479623018968349,0.09490740740740722,1800.0
56,1400.9523809523807,0.8349703641845589,0.0370370370370372,1800.0
57,1427.6190476190477,0.9405152645097217,0.039351851851851596,1800.0
58,1453.3333333333337,0.9460702592636778,0.0277777777777779,1800.0
59,1475.2380952380952,0.9275536100838246,0.0717592592592595,1800.0
60,740.3846153846154,0.058143909847574116,0.0814977973568285,3600.0
61,768.2692307692307,0.12862137632948223,0.116740088105727,3600.0
62,795.1923076923076,0.07223940314395572,0.11453744493392093,3600.0
63,817.3076923076923,0.0281909865927632,0.143171806167401,3600.0
64,841.3461538461538,0.08281102311624156,0.08810572687224627,3600.0
65,867.3076923076923,0.10043038973671892,0.06167400881057272,3600.0
66,892.3076923076924,0.0,0.10572687224669597,3600.0
67,917.3076923076924,0.07928714979214657,0.10572687224669597,3600.0
68,940.3846153846154,0.09162070642648046,0.169603524229075,3600.0
69,968.2692307692308,0.12862137632948223,0.07048458149779746,3600.0
70,996.153846153846,0.06871552981986029,0.2158590308370043,3600.0
71,1020.1923076923076,0.12685943966743451,0.2841409691629959,3600.0
72,1040.3846153846152,0.0845729597782896,0.14977973568281944,3600.0
73,1068.2692307692307,0.15857429958429325,0.10352422907489,3600.0
74,1097.1153846153843,0.1497646162740548,0.05947136563876676,3600.0
75,1121.1538461538462,0.1374310596397207,0.1145374449339207,3600.0
76,1141.3461538461538,0.11452588303310052,0.08370044052863435,3600.0
77,1169.230769230769,0.13214524965357743,0.07488986784140961,3600.0
78,1192.3076923076924,0.1497646162740548,0.0903083700440529,3600.0
79,1218.2692307692307,0.22905176606620103,0.0616740088105725,3600.0
80,1242.3076923076924,0.20790852612162858,0.07709251101321568,3600.0
81,1268.2692307692307,0.27310018261739366,0.07268722466960365,3600.0
82,1295.1923076923076,0.22905176606620103,0.05066079295154169,3600.0
83,1319.230769230769,0.27486211927944126,0.08149779735682805,3600.0
84,1343.2692307692307,0.4087693055950665,0.07929515418502209,3600.0
85,1369.230769230769,0.5585339218691212,0.06387665198237891,3600.0
86,1394.230769230769,0.7312037147497961,0.0396475770925111,3600.0
87,1419.230769230769,0.8386818511347056,0.0418502202643172,3600.0
88,1440.3846153846152,0.8792063943618027,0.039647577092511085,3600.0
89,1468.2692307692307,0.925016747575043,0.0506607929515419,3600.0
90,849.0530303030303,0.06876539595180498,0.12735849056603765,10800.0
91,870.8333333333333,0.10838403778190586,0.15566037735849036,10800.0
92,895.4545454545454,0.21403374932884167,0.11792452830188671,10800.0
93,921.9696969696968,0.15554908757964492,0.09669811320754707,10800.0
94,946.590909090909,0.16120889355537382,0.08254716981132071,10800.0
95,971.2121212121212,0.15177588359582617,0.06132075471698106,10800.0
96,999.621212121212,0.13856966965245887,0.08726415094339623,10800.0
97,1020.4545454545452,0.1291366596929111,0.0660377358490567,10800.0
98,1046.9696969696968,0.11781704774145374,0.0589622641509433,10800.0
99,1071.590909090909,0.12725005770100162,0.04245283018867885,10800.0
100,1095.2651515151515,0.13856966965245887,0.054245283018867774,10800.0
101,1120.833333333333,0.14800267961200675,0.04245283018867907,10800.0
102,1145.4545454545455,0.17818831148255987,0.04245283018867907,10800.0
103,1170.0757575757575,0.18007491347446947,0.04009433962264164,10800.0
104,1195.6439393939393,0.22158015729647995,0.028301886792452935,10800.0
105,1222.1590909090908,0.2744050130699478,0.047169811320754707,10800.0
106,1248.6742424242425,0.4574054062851757,0.09905660377358494,10800.0
107,1271.401515151515,0.6932306552738716,0.10613207547169812,10800.0
108,1296.9696969696968,0.8177463867399027,0.042452830188679014,10800.0
109,1322.5378787878783,0.9064166803596524,0.0283018867924527,10800.0
110,1346.212121212121,0.908303282351562,0.0259433962264149,10800.0
111,1370.833333333333,0.9403755162140247,0.0259433962264151,10800.0
112,1397.3484848484843,0.9441487201978438,0.0283018867924529,10800.0
113,1421.969696969697,0.9252827002787481,0.0330188679245282,10800.0
114,1447.5378787878783,0.947921924181663,0.025943396226415,10800.0
115,1472.1590909090903,0.947921924181663,0.0330188679245284,10800.0
116,765.2977412731007,0.08134274256453511,0.2682291666666663,21600.0
117,790.965092402464,0.08134274256453511,0.1901041666666663,21600.0
118,816.6324435318274,0.13342081838287234,0.12239583333333326,21600.0
119,836.1396303901438,0.12300520321920505,0.0911458333333337,21600.0
120,864.8870636550307,0.13133769535013862,0.109375,21600.0
121,888.5010266940452,0.13342081838287234,0.10416666666666696,21600.0
122,916.2217659137576,0.14383643354653952,0.0807291666666663,21600.0
123,941.8891170431212,0.14800267961200675,0.0625,21600.0
124,966.52977412731,0.10634021895733692,0.1041666666666663,21600.0
125,989.11704312115,0.11050646502280415,0.0703125,21600.0
126,1016.8377823408624,0.12717144928467194,0.08333333333333326,21600.0
127,1034.2915811088296,0.16258454084114116,0.12239583333333337,21600.0
128,1065.0924024640658,0.16466766387387455,0.07031249999999989,21600.0
129,1090.7597535934292,0.23132760092134597,0.06510416666666663,21600.0
130,1113.3470225872688,0.15633517174294054,0.07552083333333315,21600.0
131,1140.041067761807,0.2917381688706169,0.05989583333333348,21600.0
132,1164.681724845996,0.24174321608501337,0.09635416666666685,21600.0
133,1190.3490759753597,0.25632507731414755,0.07291666666666652,21600.0
134,1217.0431211498972,0.35631498288535457,0.10156249999999989,21600.0
135,1233.47022587269,0.3729799671472226,0.11718750000000011,21600.0
136,1266.3244353182752,0.6312872232061739,0.11197916666666674,21600.0
137,1289.9383983572895,0.8250176652503876,0.0572916666666666,21600.0
138,1312.5256673511294,0.8645970028723238,0.1067708333333333,21600.0
139,1345.3798767967146,0.9541712932798634,0.0572916666666667,21600.0
140,1366.94045174538,0.9270906938543282,0.0546875,21600.0
141,1386.447638603696,1.0,0.11718749999999989,21600.0
142,1413.141683778234,0.9166750786906606,0.0520833333333332,21600.0
143,1440.8624229979464,0.943755678116196,0.1067708333333333,21600.0
144,1461.3963039014377,0.9270906938543282,0.1484375,21600.0
