Repository: ml-ME-gatech/modeling_tungsten

# Overview
This project is concerned with modeling material structural and thermal properties for tungsten and tungsten alloys. In particular the material ultimate tensile stress (UTS), $S_u$ the material uniform elongation $\varepsilon_u$, the material creep stress $S_t$, and the conductivity $k$. Empirical models are proposed for incorporating the effect of material recrystallization, a phase change process that depends upon time and temperature. The primary statistical methods used in the repository are techniques from linear regression (model selection, residual analysis, model adquecy checking) and bayesian statistics (MCMC sampling, hierarchical modeling).

## Highlights

### Material Recrystallization

#### Isothermal Recrystallization


The figure below shows predicted isothermal recrystallization phase fraction $X: (t,T) \to [0,1]$ as a function of time at two different isotherms, with the model calibrated to data from [A. Lopez (2015)](https://orbit.dtu.dk/en/publications/thermal-stability-of-warm-rolled-tungsten). The solid black lines shows the maximum likelihood predictions while the dotted black lines show 95\% confidence intervals based on sampling from the posterior predictive distribution. 
The parameter $\overline{k}$ developed [here](./recrystallization/model_inference/latent_variable_selection.ipynb) describes how quickly the rate of recrystalliation proceeds, smaller $\overline{k}$ means that recrystallization proceeds more quickly, while larger $\overline{k}$ means it is slower (which is desirable for engineering applications). The below figure compares posterior distributions of this parameter for tungstens processed using different routes obtained via sampling from a bayesian hierarcichal model:

### State Properties

#### Parametric Modeling

### Coupling Recystallization
The below plots demonstrate the modeled effect of material recrystallization (with $X= 1$) on material property state functions $S_u$ and $\varepsilon_u$.

## Summary
The listed material properties are dependent on their temperature. Further, the structural properties, $S_u$, $\varepsilon_u$ and $S_t$ are functions of recrystillization phase fraction $X$ which describes the fraction of material that is _recrystallized_. Material _recrystallization_ describes a solid state phase change of material and is a temperature and _time_ dependent process. Material recrystallization is characterized using the material phase fraction $X: (t,T) \to [0,1]$ where $t$ is the time and $T$ is the isothermal material temperature.

The aim of this directory is to obtain reasonable estimates for:

1. A material conductivity state function $k(T)$
2. A creep stress state function $S_t(T)$
3. An ultimate tensile stress path function $S_u(T(t))$
4. A uniform elongation path function $\varepsilon_u(T(t))$

where $T$ is the temperature state of the material and $T(t)$ is an arbitary temperature history. A reasonable model for $S_u(T(t))$ is 

$
S_u(T(t)) = S_{u,0}(T(t)) - Y(T(t)) \Delta_{rx}S_{u}
$ 

Where $\Delta_{rx} S_u$ is the constant decrement in $S_u$ due to full recrystallization at $X= 1$, and $Y(T(t))$ is the _nonisothermal_ recrystallization, with a similar relationship for $\varepsilon_{u}(T(t))$. Models for $S_{u,0}(T)$, $Y(T(t))$ and $\Delta_{rx} S_u$ may be estimated from seperate experiments.

# Overview

This project repository contains python scripts and data neccessary to estimate the effect of recrystillization on the macroscopic material properties of tungsten (W) and W alloys. 
The goal is to develop a path function $Y(T(t)): \mathbb{R} \mapsto [0,1]$ which represents the fraction of recrystillized material based upon an arbitary time history $T(t): \mathbb{R}_+ \to \mathbb{R}$. 
Second, a statistical estimate in the reduction of material hardness based on material recrystillization fraction, which is correlated to the material yield strength, an important macroscopic material property is detailed.

# Summary

## Recrystillization Description

## Estimating Reduction in Material Hardness
Material yield strength is linearly related to hardness (Tabor's relationship). It's reasonable to expect that a reduction in material hardness will result in a corresponding frational reduction in yield strength. 
Using measured tungsten hardness data during recrystillization experiments, the expected reduction in material hardness is estimated in [hardness_rx_model.ipynb](hardness_rx_model.ipynb) and assumed to be less than $\mathbf{22\%}$.

## Estimating Recrystillization Fraction State Function

### Estimation of Arrhenius Process Parameters via Linear Regression

### Least Squares Comparisons of State Function Models

### Bayesian Calibration of Generalized Logistic Function Model

### Assessing the Extrapolative Accuracy of Calibrated Generalized Logistic Function Model

## Obtaining Path Functions from State Function Models

File: recrystallization/rf_data/tschudia_data/K-doped 3%Re Wrx_frac.csv
,X,temperature,time,std
0,0.05893158307462576,898.5651875497061,3600.0,0.037775043792929175
1,0.0,1100.4586606238217,3600.0,0.01854333237359096
2,0.13833775552953576,1195.6857575526478,3600.0,0.0401561846006801
3,0.09390811141786015,1300.8682957652877,3600.0,0.03882387962491474
4,0.24122632692741497,1393.9840285873029,3600.0,0.0432414885315025
5,1.0,1500.5196701129762,3600.0,0.03200876095118915
6,0.9954990278329803,1799.4247676736863,3600.0,0.03419378389653771
7,0.9470518095197172,2300.288705618321,3600.0,0.05771276595744701
0,0.06104871980918991,1100.0,3.72359284079004,0.06844139776202945
1,0.0,1100.0,91.96706857729751,0.0382564841585325
2,0.09932347581640555,1100.0,57056.15492860011,0.07626609616586466
3,0.2313255749908495,1100.0,7003380.722024062,0.07478147069705232

File: recrystallization/rf_data/tschudia_data/K-doped Wrx_frac.csv
,X,temperature,time,std
0,0.0,897.3493555872707,3600.0,0.05317688586743341
1,0.020551611777028023,1095.2815696869993,3600.0,0.06279687976641812
2,0.14121959734667755,1194.6921744435608,3600.0,0.10446238420066944
3,0.2196788083323642,1293.9328241946205,3600.0,0.09908870752323207
4,0.8760619108576746,1393.3499656821623,3600.0,0.05413298434947128
5,1.0,1497.0748128860755,3600.0,0.024378059746228364
6,0.9756313278249741,1793.7508851823204,3600.0,0.037453791587571006
7,0.9718608169440247,2296.961509549075,3600.0,0.039476970726345983
0,0.0,1100.0,3.6,0.06360667011306642
1,0.013192080978094767,1100.0,91.96706857729751,0.06964186984372428
2,0.17486046580410897,1100.0,2271.446440128699,0.12385514626449873
3,0.1013465704770582,1100.0,10913.847811032387,0.10997136389124057
4,0.07757812229505023,1100.0,21802.256947065976,0.09909761832339564
5,0.09378814473147157,1100.0,58027.29736915958,0.10651348570661545
6,0.8842074941993852,1100.0,7003380.722024062,0.057362535724243324

File: recrystallization/rf_data/tschudia_data/Pure Wrx_frac.csv
,X,temperature,time,std
0,0.0,906.3177504929782,3600.0,0.010671164385056942
1,0.1976617784977407,1193.2083365109106,3600.0,0.02554714501845895
2,0.846374371216642,1299.2864068679255,3600.0,0.04097308312337494
3,0.7873966237530898,1397.951824292671,3600.0,0.039570632959540386
4,0.8741154403614964,1497.2578413535389,3600.0,0.04163274661749511
5,0.9410115951914056,1796.4767020013292,3600.0,0.043223491047995444
6,1.0,2299.9618690692787,3600.0,0.021782806937186816
0,0.07606782048156824,1100.0,3.6,0.05040085715021747
1,0.0,1100.0,96.74351719514712,0.022545680069511798
2,0.21109395736843506,1100.0,2233.431606774779,0.06963456987359001
3,0.3864792394572193,1100.0,10731.194107006291,0.09461721552559199
4,0.7199127867609226,1100.0,22550.757744766972,0.14211294641914335
5,0.9006662874786708,1100.0,59014.96944865172,0.12187482175789488
6,1.0,1100.0,7243816.199404475,0.07829462706998502

File: recrystallization/rf_data/tschudia_data/tschudia_data_T_1100CK-doped W Data.csv
time [hr],hardness,hardness error
0.001,484.3478260869566,12.825631686774386
0.0255464079381382,483.1308900523561,5.870020487138618
0.6309573444801942,468.2173913043479,9.129979512861325
3.0316243919534407,474.9988618256317,11.739585704529986
6.056182485296104,477.1914409287504,13.044388800364175
16.11869371365544,475.6961074436604,14.346460277714527
1945.3835338955732,402.7819257910312,6.5226496699294785

File: recrystallization/rf_data/tschudia_data/tschudia_data_T_1100CK-doped W-3Re Data.csv
time [hr],hardness,hardness error
0.0010343313446639,456.9574322786252,7.174368313225614
0.0255464079381382,463.1308900523561,7.824265877532412
15.848931924611142,453.0869565217392,6.304347826086996
1945.3835338955732,439.7384475301617,4.78215342590488

File: recrystallization/rf_data/tschudia_data/tschudia_data_T_1100CPure W Data.csv
time [hr],hardness,hardness error
0.001,476.52173913043487,9.34691554746189
0.0268731992208742,482.9148645572502,3.2604142954700706
0.6203976685485497,465.173457773731,18.477805599817884
2.980887251946192,450.4331891645801,20.652173913043498
6.264099373546381,422.4097427725928,35.00045526974736
16.393047069069922,407.21830184384254,9.347826086956559
2012.171166501243,398.86979285226505,14.998634190758025

File: recrystallization/rf_data/tschudia_data/tschudia_time_series_data_raw.csv
K-doped W data,,K-doped W error,,K-doped W-3%Re data,,K-doped W-3%Re error,,Pure W data,,Pure W error,
X,Y,X,Y,X,Y,X,Y,X,Y,X,Y
0.09733431376343403,484.91379310344826,0.09970024350819805,496.76667940475653,0.09502452855112237,457.112630940071,0.09733431376343403,461.85344827586204,0.09733431376343403,476.5086206896551,0.09733431376343403,479.9568965517241
1,483.1351436406959,0.9880635450440612,490.03197635211075,1.0120806551519979,463.52279368790175,0.9762695690450387,467.40294699456007,1,483.3506608820752,1,486.7989367441442
9.675165650221926,467.3492784246729,9.792047989980711,476.83175605808566,99.40138555593978,452.8551117205413,99.40138555593978,458.4585599964033,9.559678471246816,464.9788697567774,9.792047989980711,446.65934226498223
29.557311480480642,474.86625005619743,29.914383167696574,486.71941734478264,3119.844767988204,439.62791664793417,3119.844767988204,443.2917097513824,29.914383167696574,450.72803803443776,29.557311480480642,432.6248707458526
50.133771596018796,477.22457627118644,49.535352089591655,489.9403744998426,,,,,49.535352089591655,422.2679607067392,50.133771596018796,457.61250730566917
100.60221941647195,475.69965831947127,98.2148853946934,489.70884098368026,,,,,99.40138555593978,406.9499393067482,100.60221941647195,416.4324169401609
3119.844767988204,402.12791664793417,3082.604881445591,409.024749359349,,,,,3157.5345367580367,399.1103942813469,3119.844767988204,414.19688216517557
