Repository: ml-ME-gatech/modeling_tungsten

# Overview
This project is concerned with modeling material structural and thermal properties for tungsten and tungsten alloys. In particular the material ultimate tensile stress (UTS), $S_u$ the material uniform elongation $\varepsilon_u$, the material creep stress $S_t$, and the conductivity $k$. Empirical models are proposed for incorporating the effect of material recrystallization, a phase change process that depends upon time and temperature. The primary statistical methods used in the repository are techniques from linear regression (model selection, residual analysis, model adquecy checking) and bayesian statistics (MCMC sampling, hierarchical modeling).

## Highlights

### Material Recrystallization

#### Isothermal Recrystallization


The figure below shows predicted isothermal recrystallization phase fraction $X: (t,T) \to [0,1]$ as a function of time at two different isotherms, with the model calibrated to data from [A. Lopez (2015)](https://orbit.dtu.dk/en/publications/thermal-stability-of-warm-rolled-tungsten). The solid black lines shows the maximum likelihood predictions while the dotted black lines show 95\% confidence intervals based on sampling from the posterior predictive distribution. 
The parameter $\overline{k}$ developed [here](./recrystallization/model_inference/latent_variable_selection.ipynb) describes how quickly the rate of recrystalliation proceeds, smaller $\overline{k}$ means that recrystallization proceeds more quickly, while larger $\overline{k}$ means it is slower (which is desirable for engineering applications). The below figure compares posterior distributions of this parameter for tungstens processed using different routes obtained via sampling from a bayesian hierarcichal model:

### State Properties

#### Parametric Modeling

### Coupling Recystallization
The below plots demonstrate the modeled effect of material recrystallization (with $X= 1$) on material property state functions $S_u$ and $\varepsilon_u$.

## Summary
The listed material properties are dependent on their temperature. Further, the structural properties, $S_u$, $\varepsilon_u$ and $S_t$ are functions of recrystillization phase fraction $X$ which describes the fraction of material that is _recrystallized_. Material _recrystallization_ describes a solid state phase change of material and is a temperature and _time_ dependent process. Material recrystallization is characterized using the material phase fraction $X: (t,T) \to [0,1]$ where $t$ is the time and $T$ is the isothermal material temperature.

The aim of this directory is to obtain reasonable estimates for:

1. A material conductivity state function $k(T)$
2. A creep stress state function $S_t(T)$
3. An ultimate tensile stress path function $S_u(T(t))$
4. A uniform elongation path function $\varepsilon_u(T(t))$

where $T$ is the temperature state of the material and $T(t)$ is an arbitary temperature history. A reasonable model for $S_u(T(t))$ is 

$
S_u(T(t)) = S_{u,0}(T(t)) - Y(T(t)) \Delta_{rx}S_{u}
$ 

Where $\Delta_{rx} S_u$ is the constant decrement in $S_u$ due to full recrystallization at $X= 1$, and $Y(T(t))$ is the _nonisothermal_ recrystallization, with a similar relationship for $\varepsilon_{u}(T(t))$. Models for $S_{u,0}(T)$, $Y(T(t))$ and $\Delta_{rx} S_u$ may be estimated from seperate experiments.

# Overview

This project repository contains python scripts and data neccessary to estimate the effect of recrystillization on the macroscopic material properties of tungsten (W) and W alloys. 
The goal is to develop a path function $Y(T(t)): \mathbb{R} \mapsto [0,1]$ which represents the fraction of recrystillized material based upon an arbitary time history $T(t): \mathbb{R}_+ \to \mathbb{R}$. 
Second, a statistical estimate in the reduction of material hardness based on material recrystillization fraction, which is correlated to the material yield strength, an important macroscopic material property is detailed.

# Summary

## Recrystillization Description

## Estimating Reduction in Material Hardness
Material yield strength is linearly related to hardness (Tabor's relationship). It's reasonable to expect that a reduction in material hardness will result in a corresponding frational reduction in yield strength. 
Using measured tungsten hardness data during recrystillization experiments, the expected reduction in material hardness is estimated in [hardness_rx_model.ipynb](hardness_rx_model.ipynb) and assumed to be less than $\mathbf{22\%}$.

## Estimating Recrystillization Fraction State Function

### Estimation of Arrhenius Process Parameters via Linear Regression

### Least Squares Comparisons of State Function Models

### Bayesian Calibration of Generalized Logistic Function Model

### Assessing the Extrapolative Accuracy of Calibrated Generalized Logistic Function Model

## Obtaining Path Functions from State Function Models

File: recrystallization/rf_data/yu_data/data.csv
,time,X,temperature
0,2.011834319526627,0.0,1200.0
1,4.0,0.4880952380952381,1200.0
2,7.976331360946746,0.8080357142857143,1200.0
3,12.0,0.8854166666666667,1200.0
4,17.988165680473372,0.9434523809523808,1200.0
5,24.0,1.0,1200.0
6,0.994082840236686,-0.0029761904761904,1250.0
7,1.4911242603550292,-0.0044642857142855,1250.0
8,2.0355029585798823,0.2886904761904763,1250.0
9,2.958579881656804,0.4925595238095238,1250.0
10,4.023668639053256,0.7306547619047619,1250.0
11,6.982248520710058,0.8377976190476191,1250.0
12,8.970414201183432,0.90625,1250.0
13,11.976331360946745,0.9761904761904762,1250.0
14,17.01775147928994,0.9985119047619048,1250.0
15,0.4733727810650885,0.0,1300.0
16,0.994082840236686,0.3139880952380953,1300.0
17,2.011834319526627,0.5833333333333334,1300.0
18,3.005917159763314,0.7098214285714286,1300.0
19,4.0,0.7991071428571428,1300.0
20,6.011834319526628,0.8556547619047619,1300.0
21,7.976331360946746,0.9226190476190476,1300.0
22,9.988165680473372,0.9940476190476192,1300.0
23,15.005917159763314,1.0014880952380951,1300.0
24,-0.0473372781065091,0.0,1350.0
25,0.5207100591715976,0.369047619047619,1350.0
26,0.994082840236686,0.5505952380952381,1350.0
27,2.011834319526627,0.7023809523809523,1350.0
28,3.005917159763314,0.8125,1350.0
29,4.946745562130177,0.8883928571428572,1350.0
30,7.029585798816568,0.9910714285714286,1350.0
31,11.005917159763314,0.9955357142857144,1350.0

File: recrystallization/rf_data/yu_data/hardness_data.csv
,time,HV,std,temperature
0,-0.0620623307593559,429.5101895290307,0.8889699411199103,1200.0
1,1.0164304938983717,417.5640104871569,1.3826326698092544,1200.0
2,1.973257544943861,414.30868878777846,0.8888879781896435,1200.0
3,3.9728989571241664,382.41568319688207,1.8765412872892853,1200.0
4,7.981451788892177,361.3951422620334,1.3827146327394644,1200.0
5,11.985922866735446,356.76964625823854,1.283867338899256,1200.0
6,17.982068559942054,352.2511118783752,1.6790106254693455,1200.0
7,23.958125138952784,348.4238528519513,1.580409220419881,1200.0
8,0.4378541695054858,421.5122467985792,1.5801633316290804,1250.0
9,0.996439735218754,417.8602245169566,2.4690513098188376,1250.0
10,1.475726165948296,412.7263944199637,2.271520647998898,1250.0
11,1.9583566842306397,394.1604793192159,2.4691332727489907,1250.0
12,2.9773444215517424,381.22640107945176,1.4814799636494627,1250.0
13,3.996873114212268,366.1194855596685,1.580163331629194,1250.0
14,6.98619231986853,359.0206761736835,1.283785375969103,1250.0
15,8.978948845910715,354.7819632375767,1.9752246552690167,1250.0
16,11.987471966116525,350.54743041091086,1.3826326698092544,1250.0
17,16.96713798766663,348.88891051799544,2.2715206479989547,1250.0
18,-0.0421945164750612,429.7078021537809,0.790040684349492,1300.0
19,0.4190928547791044,416.8701942828807,1.284113227689943,1300.0
20,0.9621874266815976,395.44033047453456,1.5803272574896141,1300.0
21,1.9824291968350012,377.4692203583624,2.271602610929108,1300.0
22,2.9605256282714736,368.7818874218663,0.9877352720297381,1300.0
23,3.957924329773751,362.56376972104937,2.1729192429494333,1300.0
24,5.930567152740994,359.11509746929204,1.1852659338497347,1300.0
25,7.983173010426708,354.481569098336,1.3827146327394644,1300.0
26,9.976101658622348,349.55149884585944,1.1851020079893715,1300.0
27,14.995306597708524,349.078326849724,1.4814799636494627,1300.0
28,-0.0421699275959968,429.6090368228709,1.9752246552690167,1350.0
29,0.4232483753410427,400.178853359097,1.8767052131497053,1350.0
30,0.9447785003037756,385.36618475878817,1.876541287289342,1350.0
31,1.923735542507513,373.2220652404433,1.9754705440597036,1350.0
32,2.9616567167084504,364.23868220000793,2.1729192429494333,1350.0
33,4.994640648900519,358.4198878952021,1.4813160377890995,1350.0
34,6.98847908562155,349.83550039905697,0.8887240523292803,1350.0
35,10.991966608302231,349.1606176316606,1.0864186400095832,1350.0
