Repository: ml-ME-gatech/modeling_tungsten

# Overview
This project is concerned with modeling material structural and thermal properties for tungsten and tungsten alloys. In particular the material ultimate tensile stress (UTS), $S_u$ the material uniform elongation $\varepsilon_u$, the material creep stress $S_t$, and the conductivity $k$. Empirical models are proposed for incorporating the effect of material recrystallization, a phase change process that depends upon time and temperature. The primary statistical methods used in the repository are techniques from linear regression (model selection, residual analysis, model adquecy checking) and bayesian statistics (MCMC sampling, hierarchical modeling).

## Highlights

### Material Recrystallization

#### Isothermal Recrystallization


The figure below shows predicted isothermal recrystallization phase fraction $X: (t,T) \to [0,1]$ as a function of time at two different isotherms, with the model calibrated to data from [A. Lopez (2015)](https://orbit.dtu.dk/en/publications/thermal-stability-of-warm-rolled-tungsten). The solid black lines shows the maximum likelihood predictions while the dotted black lines show 95\% confidence intervals based on sampling from the posterior predictive distribution. 
The parameter $\overline{k}$ developed [here](./recrystallization/model_inference/latent_variable_selection.ipynb) describes how quickly the rate of recrystalliation proceeds, smaller $\overline{k}$ means that recrystallization proceeds more quickly, while larger $\overline{k}$ means it is slower (which is desirable for engineering applications). The below figure compares posterior distributions of this parameter for tungstens processed using different routes obtained via sampling from a bayesian hierarcichal model:

### State Properties

#### Parametric Modeling

### Coupling Recystallization
The below plots demonstrate the modeled effect of material recrystallization (with $X= 1$) on material property state functions $S_u$ and $\varepsilon_u$.

## Summary
The listed material properties are dependent on their temperature. Further, the structural properties, $S_u$, $\varepsilon_u$ and $S_t$ are functions of recrystillization phase fraction $X$ which describes the fraction of material that is _recrystallized_. Material _recrystallization_ describes a solid state phase change of material and is a temperature and _time_ dependent process. Material recrystallization is characterized using the material phase fraction $X: (t,T) \to [0,1]$ where $t$ is the time and $T$ is the isothermal material temperature.

The aim of this directory is to obtain reasonable estimates for:

1. A material conductivity state function $k(T)$
2. A creep stress state function $S_t(T)$
3. An ultimate tensile stress path function $S_u(T(t))$
4. A uniform elongation path function $\varepsilon_u(T(t))$

where $T$ is the temperature state of the material and $T(t)$ is an arbitary temperature history. A reasonable model for $S_u(T(t))$ is 

$
S_u(T(t)) = S_{u,0}(T(t)) - Y(T(t)) \Delta_{rx}S_{u}
$ 

Where $\Delta_{rx} S_u$ is the constant decrement in $S_u$ due to full recrystallization at $X= 1$, and $Y(T(t))$ is the _nonisothermal_ recrystallization, with a similar relationship for $\varepsilon_{u}(T(t))$. Models for $S_{u,0}(T)$, $Y(T(t))$ and $\Delta_{rx} S_u$ may be estimated from seperate experiments.

### State Property Estimation
The state properties $k(T),S_t(T),S_{u,0}(T),\varepsilon_{u,0}(T)$ are modeled empirically using data reported in scientific literature along with standard methods and techniques from linear regression analysis in the folder [engineering_models](./engineering_models/). 

The isothermal recrystallization fraction $X(t,T)$ is highly nonlinear in both arguments, and the paramters for the model of $X(t,T)$ are estimated using bayesian statistics and MCMC methods, detailed in the notebooks in [recrystallization](./recrystallization/).

Both of these subfolders have `README.md`'s with more detailed information regarding the model estimation procedures, and description of the results.

### Path Function Estimation
Leveraging the principle of additivity, a simple extension to the isothermal recrystallization fraction $X(t,T)$ leads to the nonisothermal recrystallization fraction $Y(T(t))$ in continuous closed form, developed [here](./recrystallization/nonisothermal_modeling/).

### Parametric Characterization
Different tungsten alloys, and even tungsten processed in two different manners, exhibit different temperature dependent property models. When not at fixed temperature, this makes it difficult to judge how much "better" one alloy is than another, especially when there are multiple material properties that might impact the designed structure. I propose an **empirical parametric modeling approach**  [here](./engineering_models/visualizations/parametric_application.ipynb) to interpolate between different alloy state properties.

File: rf_data/richou_data/batch_a_data.csv
,time,X,std,temperature
0,392.5855513307984,0.0138461538461538,0.066153846153846,1400.0
1,1503.802281368821,0.0553846153846153,0.08923076923076928,1400.0
2,3586.501901140684,0.1953846153846153,0.0984615384615384,1400.0
3,4498.09885931559,0.0938461538461538,0.0999999999999999,1400.0
4,5383.079847908745,0.2784615384615384,0.19538461538461527,1400.0
5,295.7746478873239,0.0015151515151512,0.025757575757575903,1450.0
6,506.1032863849766,0.0030303030303029,0.0378787878787877,1450.0
7,696.713615023474,0.009090909090909,0.0848484848484847,1450.0
8,861.0328638497654,0.1848484848484847,0.1742424242424243,1450.0
9,1012.206572769953,0.2803030303030301,0.23787878787878797,1450.0
10,2011.2676056338023,0.3515151515151514,0.1318181818181819,1450.0
11,2892.018779342723,0.4030303030303029,0.10000000000000003,1450.0
12,2990.610328638498,0.2924242424242423,0.16060606060606059,1450.0
13,4699.530516431925,0.6666666666666666,0.1636363636363637,1450.0
14,5396.244131455399,0.8272727272727273,0.06818181818181823,1450.0
15,6513.615023474179,0.7075757575757575,0.1227272727272728,1450.0
16,87.53568030447184,-0.0030816640986133,0.0123695897952078,1500.0
17,612.7497621313034,0.3759630200308166,0.116297041888688,1500.0
18,1023.7868696479544,0.3605546995377504,0.190528891793519,1500.0
19,1556.6127497621312,0.5315870570107859,0.11547176651862578,1500.0
20,2424.357754519505,0.7149460708782742,0.10393937803813447,1500.0
21,3254.043767840152,0.7195685670261942,0.06835712956823303,1500.0
22,102.55198487712664,0.0015290519877673,0.0153162772618498,1550.0
23,158.790170132325,0.0,0.0459418070444104,1550.0
24,241.49338374291108,0.0443425076452597,0.1654584111908811,1550.0
25,393.6672967863893,0.1529051987767582,0.08292941071788179,1550.0
26,549.149338374291,0.3990825688073393,0.14303075431670353,1550.0
27,645.0850661625708,0.4525993883792047,0.24265329155953946,1550.0
28,800.5671077504725,0.6437308868501528,0.14646819431370628,1550.0
29,1594.5179584120983,0.8883792048929662,0.05036505238115341,1550.0
30,2993.8563327032134,0.9296636085626908,0.07208321040036314,1550.0
31,1197.542533081285,0.9831804281345564,0.012276905929349602,1550.0
32,21.641791044776127,0.0484114977307111,0.09984871406959131,1600.0
33,48.507462686567166,0.113464447806354,0.14826021180030247,1600.0
34,150.74626865671638,0.2511346444780636,0.09531013615733719,1600.0
35,250.0,0.5763993948562784,0.07564296520423586,1600.0
36,347.0149253731343,0.947049924357035,0.048411497730711295,1600.0
37,448.5074626865671,0.957639939485628,0.03782148260211815,1600.0
38,517.1641791044775,0.9425113464447809,0.04992435703479603,1600.0
39,700.7462686567164,0.9727685325264752,0.025718608169440382,1600.0
