Repository: ml-ME-gatech/modeling_tungsten

# Overview
This project is concerned with modeling material structural and thermal properties for tungsten and tungsten alloys. In particular the material ultimate tensile stress (UTS), $S_u$ the material uniform elongation $\varepsilon_u$, the material creep stress $S_t$, and the conductivity $k$. Empirical models are proposed for incorporating the effect of material recrystallization, a phase change process that depends upon time and temperature. The primary statistical methods used in the repository are techniques from linear regression (model selection, residual analysis, model adquecy checking) and bayesian statistics (MCMC sampling, hierarchical modeling).

## Highlights

### Material Recrystallization

#### Isothermal Recrystallization


The figure below shows predicted isothermal recrystallization phase fraction $X: (t,T) \to [0,1]$ as a function of time at two different isotherms, with the model calibrated to data from [A. Lopez (2015)](https://orbit.dtu.dk/en/publications/thermal-stability-of-warm-rolled-tungsten). The solid black lines shows the maximum likelihood predictions while the dotted black lines show 95\% confidence intervals based on sampling from the posterior predictive distribution. 
The parameter $\overline{k}$ developed [here](./recrystallization/model_inference/latent_variable_selection.ipynb) describes how quickly the rate of recrystalliation proceeds, smaller $\overline{k}$ means that recrystallization proceeds more quickly, while larger $\overline{k}$ means it is slower (which is desirable for engineering applications). The below figure compares posterior distributions of this parameter for tungstens processed using different routes obtained via sampling from a bayesian hierarcichal model:

### State Properties

#### Parametric Modeling

### Coupling Recystallization
The below plots demonstrate the modeled effect of material recrystallization (with $X= 1$) on material property state functions $S_u$ and $\varepsilon_u$.

## Summary
The listed material properties are dependent on their temperature. Further, the structural properties, $S_u$, $\varepsilon_u$ and $S_t$ are functions of recrystillization phase fraction $X$ which describes the fraction of material that is _recrystallized_. Material _recrystallization_ describes a solid state phase change of material and is a temperature and _time_ dependent process. Material recrystallization is characterized using the material phase fraction $X: (t,T) \to [0,1]$ where $t$ is the time and $T$ is the isothermal material temperature.

The aim of this directory is to obtain reasonable estimates for:

1. A material conductivity state function $k(T)$
2. A creep stress state function $S_t(T)$
3. An ultimate tensile stress path function $S_u(T(t))$
4. A uniform elongation path function $\varepsilon_u(T(t))$

where $T$ is the temperature state of the material and $T(t)$ is an arbitary temperature history. A reasonable model for $S_u(T(t))$ is 

$
S_u(T(t)) = S_{u,0}(T(t)) - Y(T(t)) \Delta_{rx}S_{u}
$ 

Where $\Delta_{rx} S_u$ is the constant decrement in $S_u$ due to full recrystallization at $X= 1$, and $Y(T(t))$ is the _nonisothermal_ recrystallization, with a similar relationship for $\varepsilon_{u}(T(t))$. Models for $S_{u,0}(T)$, $Y(T(t))$ and $\Delta_{rx} S_u$ may be estimated from seperate experiments.

### State Property Estimation
The state properties $k(T),S_t(T),S_{u,0}(T),\varepsilon_{u,0}(T)$ are modeled empirically using data reported in scientific literature along with standard methods and techniques from linear regression analysis in the folder [engineering_models](./engineering_models/). 

The isothermal recrystallization fraction $X(t,T)$ is highly nonlinear in both arguments, and the paramters for the model of $X(t,T)$ are estimated using bayesian statistics and MCMC methods, detailed in the notebooks in [recrystallization](./recrystallization/).

Both of these subfolders have `README.md`'s with more detailed information regarding the model estimation procedures, and description of the results.

### Path Function Estimation
Leveraging the principle of additivity, a simple extension to the isothermal recrystallization fraction $X(t,T)$ leads to the nonisothermal recrystallization fraction $Y(T(t))$ in continuous closed form, developed [here](./recrystallization/nonisothermal_modeling/).

### Parametric Characterization
Different tungsten alloys, and even tungsten processed in two different manners, exhibit different temperature dependent property models. When not at fixed temperature, this makes it difficult to judge how much "better" one alloy is than another, especially when there are multiple material properties that might impact the designed structure. I propose an **empirical parametric modeling approach**  [here](./engineering_models/visualizations/parametric_application.ipynb) to interpolate between different alloy state properties.

File: rf_data/tschudia_data/tschudia_data_K-doped 3%Re W data.csv
temperature,hardness,hardness error
898.5651875497063,457.449149680245,9.724476789157734
1100.458660623822,463.4259007070565,3.6485853424702555
1195.6857575526478,449.3958971118544,8.511913192212546
1300.8682957652877,453.9018836679777,7.293902319450012
1393.984028587303,438.96109555611247,7.597860310058934
1500.5196701129764,362.0074300842149,6.687075793395763
1799.4247676736863,362.46391179771,6.383117802786842
2300.288705618321,367.37735458497207,11.550403643138054

File: rf_data/tschudia_data/tschudia_data_K-doped W data.csv
temperature,hardness,hardness error
897.3493555872708,485.7172428068724,10.635261305820904
1095.2815696869995,483.7932649881795,5.46906492063323
1194.6921744435608,472.4967043981306,7.294991774613493
1293.9328241946205,465.1515976859973,7.900728845504432
1393.3499656821623,403.703058100644,2.126616479098743
1497.0748128860755,392.1003606096592,4.2532329581976
1793.7508851823204,394.3816797219711,5.771933456078614
2296.961509549075,394.7346631949363,8.813692272494507

File: rf_data/tschudia_data/tschudia_data_Pure W data.csv
temperature,hardness,hardness error
906.3177504929783,477.2020612491694,2.129884844589185
1193.2083365109108,456.9959363322403,3.3424484415343727
1299.2864068679255,390.6808005316542,8.20577629127672
1397.9518242926713,396.7098454063124,8.815871182821411
1497.257841353539,387.84494874113466,8.508644826722161
1796.4767020013292,381.0064386800162,5.470154375796653
2299.9618690692787,374.9763043501945,4.55936985913354
